Repository: Jungmin-YUN-0/doosan_gasturbin

# doosan_gasturbin

# 1
extract_iamge_feature_from_seg/inference.py ← 이미지 피쳐값 추출//
[1] "option" _원하는 데이터 설정
[2] 경로설정
  - "data_root_path" _데이터셋 위치
  - "output_dir" _결과 저장 위치
[3] "feature_num" _이미지 피쳐값 설정

File: data_all_feature.csv (part 2 of 13)
file_x,id,Name,stress_mpa,temp_oc,LMP,mean,upper,lower,gamma,gammaP,gammaP_distrib,gammaP_aspect,gammaP_width,gammaP_circle
in792sx,A0412,210330-412-2_m001_r1.png,125.28,1000,28.988,100.0,100.0,50.569,67.46852329799107,32.53147670200892,"[64.539, 25.532, 9.929, 0.0, 0.0]",2.553265731800818,30.40743191805934,0.4584082110497574
in792sx,A0412,210330-412-2_m002_r1.png,125.28,1000,28.988,100.0,100.0,50.569,67.36703055245535,32.63296944754464,"[67.785, 24.832, 7.383, 0.0, 0.0]",2.437973709023949,31.15002499286029,0.4861380150513951
in792sx,A0412,210330-412-2_m003_r1.png,125.28,1000,28.988,100.0,100.0,50.569,68.50978306361607,31.49021693638393,"[64.968, 28.662, 6.369, 0.0, 0.0]",2.516945760169768,28.20913247630766,0.4757697127037389
in792sx,A0412,210330-412-2_m004_r1.png,125.28,1000,28.988,100.0,100.0,50.569,66.93568638392857,33.06431361607143,"[67.47, 26.506, 6.024, 0.0, 0.0]",2.484092517100906,31.221817530780083,0.4991697592741877
in792sx,A0412,210330-412-2_m005_r1.png,125.28,1000,28.988,100.0,100.0,50.569,63.440987723214285,36.55901227678572,"[45.361, 36.082, 18.557, 0.0, 0.0]",2.572009073548307,39.43696605491411,0.4814525395174693
in792sx,A0412,210330-412-2_m006_r1.png,125.28,1000,28.988,100.0,100.0,50.569,62.74876185825893,37.25123814174107,"[52.174, 27.174, 18.478, 2.174, 0.0]",2.604039977486975,44.41403770623469,0.3804876418780448
in792sx,A0412,210330-412-2_m007_r1.png,125.28,1000,28.988,100.0,100.0,50.569,62.1527099609375,37.8472900390625,"[58.333, 23.148, 17.593, 0.926, 0.0]",2.589025288819008,40.94138118476748,0.4013792263993958
in792sx,A0412,210330-412-2_m008_r1.png,125.28,1000,28.988,100.0,100.0,50.569,67.38438197544643,32.61561802455357,"[63.768, 26.087, 10.145, 0.0, 0.0]",2.7843425370658745,31.83191669593961,0.4533814267704532
in792sx,A0412,210330-412-2_m009_r1.png,125.28,1000,28.988,100.0,100.0,50.569,65.2154541015625,34.7845458984375,"[64.348, 18.261, 16.522, 0.87, 0.0]",3.044996838778654,39.90331111474869,0.4650633097141231
in792sx,A0412,210330-412-2_m010_r1.png,125.28,1000,28.988,100.0,100.0,50.569,62.082432338169646,37.91756766183036,"[53.659, 20.732, 23.171, 2.439, 0.0]",3.2561103102382205,41.51505899181178,0.3787748472035576
in792sx,A0412,210330-412-2_m011_r1.png,125.28,1000,28.988,100.0,100.0,50.569,62.35464913504464,37.64535086495536,"[48.101, 24.051, 25.316, 2.532, 0.0]",2.8179277176056057,42.62287997856791,0.4124427335867303
in792sx,A0412,210330-412-2_m012_r1.png,125.28,1000,28.988,100.0,100.0,50.569,63.59575544084821,36.40424455915179,"[53.191, 26.596, 20.213, 0.0, 0.0]",2.426230823727889,41.47974755627334,0.4066232548436113
in792sx,A0412,210330-412-2_m013_r1.png,125.28,1000,28.988,100.0,100.0,50.569,62.553274972098215,37.446725027901785,"[53.659, 23.171, 21.951, 1.22, 0.0]",2.7611050232224814,44.454917189207336,0.3725683730057686
in792sx,A0412,210330-412-2_m014_r1.png,125.28,1000,28.988,100.0,100.0,50.569,64.89475795200893,35.10524204799107,"[52.577, 24.742, 22.68, 0.0, 0.0]",2.689471589579223,38.63668186832115,0.4480568422587413
in792sx,A0412,210330-412-2_m015_r1.png,125.28,1000,28.988,100.0,100.0,50.569,63.30583844866071,36.69416155133929,"[53.165, 21.519, 21.519, 3.797, 0.0]",2.800443707917111,44.00065492810654,0.3860911790774768
in792sx,A0412,210330-412-3_m001_r1.png,125.28,1000,28.988,100.0,100.0,50.569,61.29429408482143,38.70570591517858,"[55.789, 28.421, 13.684, 2.105, 0.0]",2.912235425709126,41.67096016652323,0.3629975116560499
in792sx,A0412,210330-412-3_m002_r1.png,125.28,1000,28.988,100.0,100.0,50.569,64.94890485491072,35.051095145089285,"[63.0, 21.0, 13.0, 3.0, 0.0]",2.9382891556106903,40.00848917479456,0.3986335167998572
in792sx,A0412,210330-412-3_m003_r1.png,125.28,1000,28.988,100.0,100.0,50.569,64.87418038504464,35.125819614955354,"[60.185, 21.296, 17.593, 0.926, 0.0]",3.195957447555306,36.73459742342128,0.4053648972750473
in792sx,A0412,210330-412-3_m004_r1.png,125.28,1000,28.988,100.0,100.0,50.569,60.60886928013392,39.39113071986607,"[51.685, 21.348, 24.719, 2.247, 0.0]",3.386547290429427,39.73611289369073,0.3752555945687496
in792sx,A0412,210330-412-3_m005_r1.png,125.28,1000,28.988,100.0,100.0,50.569,59.96582031249999,40.0341796875,"[37.333, 36.0, 22.667, 4.0, 0.0]",2.951070715283288,41.16031578790994,0.3412437692027236
in792sx,A0412,210330-412-3_m006_r1.png,125.28,1000,28.988,100.0,100.0,50.569,62.56129673549107,37.43870326450892,"[46.053, 28.947, 22.368, 2.632, 0.0]",3.126559140282588,38.81336655407451,0.3354115740472317
in792sx,A0412,210330-412-3_m007_r1.png,125.28,1000,28.988,100.0,100.0,50.569,64.25432477678571,35.745675223214285,"[56.79, 22.222, 18.519, 2.469, 0.0]",3.608275533754176,36.5343850208487,0.3271685537865094
in792sx,A0412,210330-412-3_m008_r1.png,125.28,1000,28.988,100.0,100.0,50.569,68.74424525669642,31.25575474330357,"[57.798, 30.275, 11.009, 0.917, 0.0]",2.688771586397049,35.58363150589189,0.4574107474466415
in792sx,A0412,210330-412-3_m009_r1.png,125.28,1000,28.988,100.0,100.0,50.569,65.987548828125,34.012451171875,"[53.061, 29.592, 16.327, 1.02, 0.0]",2.620242793595675,38.03399382719327,0.4121138743270423
in792sx,A0412,210330-412-3_m010_r1.png,125.28,1000,28.988,100.0,100.0,50.569,62.020263671875,37.979736328125,"[58.654, 22.115, 17.308, 1.923, 0.0]",2.556347626306689,41.01058383826954,0.3631832746332606
in792sx,A0412,210330-412-3_m011_r1.png,125.28,1000,28.988,100.0,100.0,50.569,62.67883300781249,37.3211669921875,"[49.495, 28.283, 22.222, 0.0, 0.0]",2.6062720582472148,40.074426867195285,0.3998707339230893
in792sx,A0412,210330-412-3_m012_r1.png,125.28,1000,28.988,100.0,100.0,50.569,64.81645856584821,35.18354143415179,"[48.75, 27.5, 22.5, 1.25, 0.0]",2.928746869511252,41.70653397493852,0.4224234294760284
in792sx,A0412,210330-412-3_m013_r1.png,125.28,1000,28.988,100.0,100.0,50.569,63.80658830915179,36.193411690848215,"[51.724, 26.437, 19.54, 2.299, 0.0]",3.1367541271750783,39.75237491770371,0.4027633896645134
in792sx,A0412,210330-412-3_m014_r1.png,125.28,1000,28.988,100.0,100.0,50.569,62.818429129464285,37.18157087053572,"[37.662, 38.961, 22.078, 1.299, 0.0]",3.134241219805734,39.52984911189033,0.4234015047342861
in792sx,A0412,210330-412-3_m015_r1.png,125.28,1000,28.988,100.0,100.0,50.569,62.941458565848215,37.058541434151785,"[51.546, 29.897, 17.526, 1.031, 0.0]",2.7708229468921437,39.74182479226728,0.4280926045869624
in792sx,A0412,210330-412-4_m001_r1.png,125.28,1000,28.988,100.0,100.0,50.569,68.25448172433036,31.74551827566964,"[70.27, 20.27, 9.459, 0.0, 0.0]",2.927891987295168,31.451067942277973,0.4413290575829176
in792sx,A0412,210330-412-4_m002_r1.png,125.28,1000,28.988,100.0,100.0,50.569,63.23381696428572,36.766183035714285,"[58.511, 23.404, 14.894, 3.191, 0.0]",3.02746488277081,40.36212129807316,0.4129228576294129
in792sx,A0412,210330-412-4_m003_r1.png,125.28,1000,28.988,100.0,100.0,50.569,62.89132254464286,37.10867745535714,"[55.422, 21.687, 19.277, 3.614, 0.0]",3.000600330614669,44.9241422079485,0.3690216860903971
in792sx,A0412,210330-412-4_m004_r1.png,125.28,1000,28.988,100.0,100.0,50.569,61.9268798828125,38.0731201171875,"[53.922, 25.49, 19.608, 0.98, 0.0]",2.7033028358325266,40.02199688226455,0.4297554040796799
in792sx,A0412,210330-412-4_m005_r1.png,125.28,1000,28.988,100.0,100.0,50.569,60.5804443359375,39.4195556640625,"[57.732, 25.773, 12.371, 4.124, 0.0]",2.4618403252082004,44.54227257900951,0.3530160385525656
in792sx,A0412,210330-412-4_m006_r1.png,125.28,1000,28.988,100.0,100.0,50.569,67.36502511160715,32.63497488839286,"[66.667, 26.389, 6.25, 0.694, 0.0]",2.583781534728103,33.86530774477466,0.4297707284708011
in792sx,A0412,210330-412-4_m007_r1.png,125.28,1000,28.988,100.0,100.0,50.569,67.61893136160714,32.381068638392854,"[57.895, 33.835, 8.271, 0.0, 0.0]",2.6905153082028543,30.705919105364064,0.4867890423475157
in792sx,A0412,210330-412-4_m008_r1.png,125.28,1000,28.988,100.0,100.0,50.569,64.13190569196429,35.868094308035715,"[56.383, 24.468, 18.085, 1.064, 0.0]",2.476066675673989,40.3172171683778,0.4520141648488444
in792sx,A0412,210330-412-4_m009_r1.png,125.28,1000,28.988,100.0,100.0,50.569,61.55212402343751,38.4478759765625,"[51.136, 26.136, 20.455, 2.273, 0.0]",2.6446941860421336,41.37903868769072,0.3772445148994049
in792sx,A0412,210330-412-4_m010_r1.png,125.28,1000,28.988,100.0,100.0,50.569,65.00392368861607,34.99607631138393,"[64.286, 23.016, 11.905, 0.794, 0.0]",2.382815418149046,38.67386995190552,0.4204958544798418
in792sx,A0412,210330-412-4_m011_r1.png,125.28,1000,28.988,100.0,100.0,50.569,66.70296805245536,33.29703194754464,"[60.36, 23.423, 16.216, 0.0, 0.0]",2.6173022039401506,35.5590397168941,0.411939266741962
in792sx,A0412,210330-412-4_m012_r1.png,125.28,1000,28.988,100.0,100.0,50.569,61.93115234374999,38.06884765625,"[41.096, 28.767, 28.767, 1.37, 0.0]",2.548086610717696,42.43997172372143,0.3891168374947353
in792sx,A0412,210330-412-4_m013_r1.png,125.28,1000,28.988,100.0,100.0,50.569,60.24492536272321,39.75507463727679,"[47.0, 33.0, 19.0, 1.0, 0.0]",2.2421014049556813,42.02796730277944,0.4577454352240643
in792sx,A0412,210330-412-4_m014_r1.png,125.28,1000,28.988,100.0,100.0,50.569,58.907470703125,41.092529296875,"[50.0, 30.0, 19.0, 1.0, 0.0]",2.9051999010324687,41.5274026844444,0.4603823317082992
in792sx,A0412,210330-412-4_m015_r1.png,125.28,1000,28.988,100.0,100.0,50.569,62.630179268973215,37.36982073102679,"[57.018, 25.439, 16.667, 0.877, 0.0]",2.267560761018707,41.77090607617965,0.4091918887475215
in792sx,A-C5,210324-AC5-1_m001_r1.png,357.2,800,25.526,100.0,100.0,44.535,63.22640555245536,36.773594447544646,"[86.932, 12.784, 0.284, 0.0, 0.0]",1.4073874601033536,32.73942970636288,0.7207730265038813
in792sx,A-C5,210324-AC5-1_m002_r1.png,357.2,800,25.526,100.0,100.0,44.535,62.36999511718751,37.6300048828125,"[85.583, 11.963, 2.454, 0.0, 0.0]",1.488411398850378,36.051083130860135,0.6858309054763579
in792sx,A-C5,210324-AC5-1_m003_r1.png,357.2,800,25.526,100.0,100.0,44.535,60.65220424107143,39.34779575892857,"[82.026, 16.667, 1.307, 0.0, 0.0]",1.5268258880094712,36.20485143080583,0.7018068715198438
in792sx,A-C5,210324-AC5-1_m004_r1.png,357.2,800,25.526,100.0,100.0,44.535,59.72882952008929,40.27117047991071,"[84.597, 13.981, 1.422, 0.0, 0.0]",1.5362430375925902,34.346510039174184,0.5909466189661047
in792sx,A-C5,210324-AC5-1_m005_r1.png,357.2,800,25.526,100.0,100.0,44.535,57.37496512276786,42.62503487723215,"[82.073, 15.966, 1.961, 0.0, 0.0]",1.9791764505812253,31.54875396916734,0.534488382324354
in792sx,A-C5,210324-AC5-1_m006_r1.png,357.2,800,25.526,100.0,100.0,44.535,57.85845075334821,42.14154924665179,"[88.537, 10.732, 0.732, 0.0, 0.0]",1.5205926495268005,28.801431923562426,0.764835915277885
in792sx,A-C5,210324-AC5-1_m007_r1.png,357.2,800,25.526,100.0,100.0,44.535,55.69745744977679,44.30254255022321,"[83.198, 15.989, 0.813, 0.0, 0.0]",1.3831594134335918,34.03450227332115,0.7096406786378696
in792sx,A-C5,210324-AC5-1_m008_r1.png,357.2,800,25.526,100.0,100.0,44.535,54.28963797433036,45.710362025669646,"[79.772, 19.658, 0.57, 0.0, 0.0]",1.3831408590953311,35.31003882790381,0.7118019264357078
in792sx,A-C5,210324-AC5-1_m009_r1.png,357.2,800,25.526,100.0,100.0,44.535,57.58292061941964,42.41707938058036,"[85.751, 14.249, 0.0, 0.0, 0.0]",1.4768780137693962,30.02572668441948,0.7599120888587682
in792sx,A-C5,210324-AC5-1_m010_r1.png,357.2,800,25.526,100.0,100.0,44.535,55.06644112723215,44.93355887276786,"[79.598, 18.678, 1.724, 0.0, 0.0]",1.559997428287068,35.72464394529964,0.6651402584269853
in792sx,A-C5,210324-AC5-1_m011_r1.png,357.2,800,25.526,100.0,100.0,44.535,54.86580984933036,45.134190150669646,"[81.361, 15.976, 2.663, 0.0, 0.0]",2.118532441353129,31.06974826588744,0.5519795035448704
in792sx,A-C5,210324-AC5-1_m012_r1.png,357.2,800,25.526,100.0,100.0,44.535,59.23601422991072,40.763985770089285,"[87.981, 10.817, 1.202, 0.0, 0.0]",1.7272416218149798,31.386553641682337,0.6170701667765619
in792sx,A-C5,210324-AC5-1_m013_r1.png,357.2,800,25.526,100.0,100.0,44.535,59.49576241629464,40.50423758370536,"[86.305, 12.403, 1.292, 0.0, 0.0]",1.732901221125355,32.36378545369734,0.6290861228839134
in792sx,A-C5,210324-AC5-1_m014_r1.png,357.2,800,25.526,100.0,100.0,44.535,60.57094029017858,39.42905970982143,"[86.07, 12.438, 1.493, 0.0, 0.0]",1.5074408516127795,34.878016960891244,0.6236986606451483
in792sx,A-C5,210324-AC5-1_m015_r1.png,357.2,800,25.526,100.0,100.0,44.535,55.20394461495536,44.79605538504464,"[80.682, 17.33, 1.989, 0.0, 0.0]",1.6091754280326036,35.28808650942525,0.5964514259755461
in792sx,A-C5,210324-AC5-2_m001_r1.png,357.2,800,25.526,100.0,100.0,44.535,56.39500209263393,43.60499790736607,"[81.646, 13.291, 5.063, 0.0, 0.0]",1.607077453855433,44.03643443462347,0.4830656578767215
in792sx,A-C5,210324-AC5-2_m002_r1.png,357.2,800,25.526,100.0,100.0,44.535,58.28700474330357,41.71299525669643,"[83.565, 14.206, 2.228, 0.0, 0.0]",1.5135137547679245,42.44273045159124,0.5695386536307668
in792sx,A-C5,210324-AC5-2_m003_r1.png,357.2,800,25.526,100.0,100.0,44.535,56.92330496651786,43.07669503348215,"[81.766, 15.67, 2.279, 0.285, 0.0]",1.42363528034071,44.1180390411032,0.5465875688138275
in792sx,A-C5,210324-AC5-2_m004_r1.png,357.2,800,25.526,100.0,100.0,44.535,61.708548409598215,38.291451590401785,"[85.934, 12.532, 1.535, 0.0, 0.0]",1.4605735257464243,40.43392482292562,0.5997729801835796
in792sx,A-C5,210324-AC5-2_m005_r1.png,357.2,800,25.526,100.0,100.0,44.535,60.90401785714285,39.095982142857146,"[87.715, 9.582, 2.703, 0.0, 0.0]",1.5779512608056123,43.09948114206624,0.5724170688678858
in792sx,A-C5,210324-AC5-2_m006_r1.png,357.2,800,25.526,100.0,100.0,44.535,58.02882603236608,41.97117396763393,"[84.324, 12.432, 2.973, 0.27, 0.0]",1.363649207312245,43.3106583749361,0.5761558273657786
in792sx,A-C5,210324-AC5-2_m007_r1.png,357.2,800,25.526,100.0,100.0,44.535,54.89885602678572,45.101143973214285,"[83.483, 13.213, 3.003, 0.3, 0.0]",1.485934663108359,46.50606088399227,0.5380417336214581
in792sx,A-C5,210324-AC5-2_m008_r1.png,357.2,800,25.526,100.0,100.0,44.535,58.86265345982142,41.13734654017857,"[85.915, 10.986, 3.099, 0.0, 0.0]",1.4841533212451892,42.27696860589808,0.5659676895860936
in792sx,A-C5,210324-AC5-2_m009_r1.png,357.2,800,25.526,100.0,100.0,44.535,61.01492745535714,38.98507254464285,"[86.284, 12.469, 1.247, 0.0, 0.0]",1.5549512056011725,37.66505171595916,0.5623828271460187
in792sx,A-C5,210324-AC5-2_m010_r1.png,357.2,800,25.526,100.0,100.0,44.535,59.52279227120536,40.477207728794646,"[84.375, 13.352, 2.273, 0.0, 0.0]",1.619055584805008,37.73697072380353,0.5467813581756057
in792sx,A-C5,210324-AC5-2_m011_r1.png,357.2,800,25.526,100.0,100.0,44.535,59.018031529017854,40.98196847098215,"[89.607, 9.931, 0.462, 0.0, 0.0]",1.4462705470111643,31.14468649013512,0.7556935916274378
in792sx,A-C5,210324-AC5-2_m012_r1.png,357.2,800,25.526,100.0,100.0,44.535,62.0843505859375,37.9156494140625,"[90.812, 8.974, 0.214, 0.0, 0.0]",1.4336819252144033,31.47257949449784,0.7643555912577346
in792sx,A-C5,210324-AC5-2_m013_r1.png,357.2,800,25.526,100.0,100.0,44.535,62.41716657366071,37.582833426339285,"[91.525, 8.475, 0.0, 0.0, 0.0]",1.442192854343468,30.77808559391557,0.7658426542346971
in792sx,A-C5,210324-AC5-2_m014_r1.png,357.2,800,25.526,100.0,100.0,44.535,60.604945591517854,39.39505440848215,"[89.955, 10.045, 0.0, 0.0, 0.0]",1.459307288491535,31.005163697471986,0.7675510163519081
in792sx,A-C5,210324-AC5-2_m015_r1.png,357.2,800,25.526,100.0,100.0,44.535,59.569789341517854,40.43021065848214,"[87.629, 11.856, 0.515, 0.0, 0.0]",1.5584606207451257,31.02506694695815,0.7729904542062098
in792sx,A-C5,210324-AC5-3_m001_r1.png,357.2,800,25.526,100.0,100.0,44.535,58.45738002232142,41.54261997767857,"[82.571, 16.857, 0.571, 0.0, 0.0]",1.424698996729946,35.52204360614217,0.7222694004110343
in792sx,A-C5,210324-AC5-3_m002_r1.png,357.2,800,25.526,100.0,100.0,44.535,59.56682477678571,40.433175223214285,"[89.13, 10.628, 0.242, 0.0, 0.0]",1.4863360316811682,32.24783710736591,0.7470270282453385
in792sx,A-C5,210324-AC5-3_m003_r1.png,357.2,800,25.526,100.0,100.0,44.535,61.721017020089285,38.27898297991072,"[90.088, 9.471, 0.441, 0.0, 0.0]",1.4609017551871644,31.998246128478357,0.6711614160526143
in792sx,A-C5,210324-AC5-3_m004_r1.png,357.2,800,25.526,100.0,100.0,44.535,59.61172921316964,40.388270786830354,"[88.863, 10.673, 0.464, 0.0, 0.0]",1.4227563735559734,32.331524980248176,0.6778234374260417
in792sx,A-C5,210324-AC5-3_m005_r1.png,357.2,800,25.526,100.0,100.0,44.535,60.03461565290179,39.965384347098215,"[87.407, 12.346, 0.247, 0.0, 0.0]",1.4357238942299162,32.16420350635003,0.7227354056404103
in792sx,A-C5,210324-AC5-3_m006_r1.png,357.2,800,25.526,100.0,100.0,44.535,59.20296805245536,40.797031947544646,"[86.936, 12.589, 0.475, 0.0, 0.0]",1.4052809468684144,33.46966865586165,0.7192714587598622
in792sx,A-C5,210324-AC5-3_m007_r1.png,357.2,800,25.526,100.0,100.0,44.535,59.72194126674108,40.27805873325893,"[88.702, 11.058, 0.24, 0.0, 0.0]",1.4700809257893352,31.74880696101874,0.6973895535731136
in792sx,A-C5,210324-AC5-3_m008_r1.png,357.2,800,25.526,100.0,100.0,44.535,57.1807861328125,42.8192138671875,"[83.288, 15.616, 1.096, 0.0, 0.0]",1.4854368996126754,36.36201606487971,0.6421686445484653
in792sx,A-C5,210324-AC5-3_m009_r1.png,357.2,800,25.526,100.0,100.0,44.535,53.417881556919646,46.582118443080354,"[73.541, 22.568, 3.891, 0.0, 0.0]",1.8709921967858727,36.46960764486975,0.5710299254583315
in792sx,A-C5,210324-AC5-3_m010_r1.png,357.2,800,25.526,100.0,100.0,44.535,55.47197614397321,44.52802385602679,"[75.49, 22.876, 1.634, 0.0, 0.0]",1.8357874390035644,34.78914319173656,0.6594946922646001
in792sx,A-C5,210324-AC5-3_m011_r1.png,357.2,800,25.526,100.0,100.0,44.535,58.402099609375,41.597900390625,"[83.421, 15.526, 1.053, 0.0, 0.0]",1.736924401979085,30.440044114598763,0.6217218004656797
in792sx,A-C5,210324-AC5-3_m012_r1.png,357.2,800,25.526,100.0,100.0,44.535,59.36540876116071,40.634591238839285,"[83.646, 15.013, 1.34, 0.0, 0.0]",1.877267506523829,29.81954172471583,0.6316068660921208
in792sx,A-C5,210324-AC5-3_m013_r1.png,357.2,800,25.526,100.0,100.0,44.535,60.86704799107143,39.13295200892858,"[87.105, 11.679, 1.217, 0.0, 0.0]",1.6240533801022428,32.82354500795037,0.5727876572518543
in792sx,A-C5,210324-AC5-3_m014_r1.png,357.2,800,25.526,100.0,100.0,44.535,60.58218819754464,39.41781180245536,"[86.682, 11.964, 1.354, 0.0, 0.0]",1.564123003049808,35.16272768156536,0.5676637344809776
in792sx,A-C5,210324-AC5-3_m015_r1.png,357.2,800,25.526,100.0,100.0,44.535,57.66714913504464,42.33285086495536,"[85.427, 12.563, 2.01, 0.0, 0.0]",1.5192684791297526,37.550084650044674,0.5990947500949555
in792sx,A-C5,210324-AC5-4_m001_r1.png,357.2,800,25.526,100.0,100.0,44.535,62.71990094866071,37.28009905133929,"[86.064, 12.958, 0.978, 0.0, 0.0]",1.6031390019028948,35.28318694112855,0.5822911880071623
in792sx,A-C5,210324-AC5-4_m002_r1.png,357.2,800,25.526,100.0,100.0,44.535,55.73992047991071,44.260079520089285,"[81.505, 14.42, 3.762, 0.313, 0.0]",1.6400416956035713,43.69568884600756,0.5566712749817947
in792sx,A-C5,210324-AC5-4_m003_r1.png,357.2,800,25.526,100.0,100.0,44.535,55.75413295200893,44.24586704799107,"[79.412, 17.647, 2.941, 0.0, 0.0]",1.5560190151663205,39.81007183027466,0.5723403289595175
in792sx,A-C5,210324-AC5-4_m004_r1.png,357.2,800,25.526,100.0,100.0,44.535,60.04673549107142,39.95326450892857,"[86.701, 11.509, 1.79, 0.0, 0.0]",1.5797005565508384,34.40814484009161,0.6183510820511415
in792sx,A-C5,210324-AC5-4_m005_r1.png,357.2,800,25.526,100.0,100.0,44.535,59.396449497767854,40.60355050223215,"[88.778, 9.975, 1.247, 0.0, 0.0]",1.6402705583881614,33.23729503809813,0.6387350993743566
in792sx,A-C5,210324-AC5-4_m006_r1.png,357.2,800,25.526,100.0,100.0,44.535,56.53721400669642,43.46278599330357,"[85.308, 14.218, 0.474, 0.0, 0.0]",1.4939257909403214,33.02083684920404,0.6825397998994782
in792sx,A-C5,210324-AC5-4_m007_r1.png,357.2,800,25.526,100.0,100.0,44.535,55.26279994419643,44.73720005580357,"[84.022, 13.223, 2.755, 0.0, 0.0]",1.4118602846861503,38.46275550024973,0.5976609012229851
in792sx,A-C5,210324-AC5-4_m008_r1.png,357.2,800,25.526,100.0,100.0,44.535,56.95617675781251,43.0438232421875,"[85.496, 13.995, 0.509, 0.0, 0.0]",1.3999557442582118,33.721488567986405,0.7855386144216612
in792sx,A-C5,210324-AC5-4_m009_r1.png,357.2,800,25.526,100.0,100.0,44.535,54.84802246093749,45.1519775390625,"[74.315, 21.918, 3.767, 0.0, 0.0]",1.8204262750733824,37.664724832921095,0.5741059901602475
in792sx,A-C5,210324-AC5-4_m010_r1.png,357.2,800,25.526,100.0,100.0,44.535,55.82318987165179,44.176810128348215,"[79.739, 16.34, 3.922, 0.0, 0.0]",1.7129327390379312,40.19141429683638,0.5915311171002309
in792sx,A-C5,210324-AC5-4_m011_r1.png,357.2,800,25.526,100.0,100.0,44.535,59.78855678013393,40.21144321986607,"[81.742, 15.73, 2.528, 0.0, 0.0]",1.5287093599745336,37.49695838188261,0.5436297530569052
in792sx,A-C5,210324-AC5-4_m012_r1.png,357.2,800,25.526,100.0,100.0,44.535,56.34887695312501,43.651123046875,"[81.27, 15.238, 3.492, 0.0, 0.0]",1.4065256717618777,44.97337640102761,0.5242240519979195
in792sx,A-C5,210324-AC5-4_m013_r1.png,357.2,800,25.526,100.0,100.0,44.535,55.97970145089286,44.020298549107146,"[79.94, 17.066, 2.994, 0.0, 0.0]",1.6943218248787053,40.421918427014056,0.5444560940146869
in792sx,A-C5,210324-AC5-4_m014_r1.png,357.2,800,25.526,100.0,100.0,44.535,56.07003348214285,43.929966517857146,"[80.495, 18.132, 1.374, 0.0, 0.0]",1.5752147462198576,35.63507443692154,0.632687391591235
in792sx,A-C5,210324-AC5-4_m015_r1.png,357.2,800,25.526,100.0,100.0,44.535,56.90490722656249,43.0950927734375,"[79.819, 18.373, 1.807, 0.0, 0.0]",2.047287410401444,31.72718684596281,0.6009024254431633
in792sx,A-C6,210324-AC6-1_m001_r1.png,184.0,900,27.778,100.0,100.0,47.714,54.1009521484375,45.8990478515625,"[65.926, 19.259, 12.593, 2.222, 0.0]",2.232327956592701,45.05058169143811,0.3497798577236785
in792sx,A-C6,210324-AC6-1_m002_r1.png,184.0,900,27.778,100.0,100.0,47.714,55.07289341517857,44.92710658482143,"[59.091, 23.485, 15.909, 1.515, 0.0]",2.359225222511172,42.29232820445944,0.3519492898425501
in792sx,A-C6,210324-AC6-1_m003_r1.png,184.0,900,27.778,100.0,100.0,47.714,54.80634416852679,45.19365583147321,"[63.971, 20.588, 13.971, 1.471, 0.0]",2.208346136036308,47.42318357605478,0.33814014531512
in792sx,A-C6,210324-AC6-1_m004_r1.png,184.0,900,27.778,100.0,100.0,47.714,52.37496512276786,47.62503487723214,"[70.139, 14.583, 12.5, 2.778, 0.0]",1.8532299228706857,61.78210440393387,0.3315270233645013
in792sx,A-C6,210324-AC6-1_m005_r1.png,184.0,900,27.778,100.0,100.0,47.714,54.91925920758929,45.08074079241071,"[65.541, 22.297, 10.135, 2.027, 0.0]",1.960971052565816,48.186270708067326,0.3446087585407565
in792sx,A-C6,210324-AC6-1_m006_r1.png,184.0,900,27.778,100.0,100.0,47.714,55.03322056361607,44.96677943638393,"[62.121, 19.697, 17.424, 0.758, 0.0]",2.6025255580379225,41.62069756087538,0.3397043819033059
in792sx,A-C6,210324-AC6-1_m007_r1.png,184.0,900,27.778,100.0,100.0,47.714,55.182931082589285,44.81706891741072,"[58.333, 25.0, 15.972, 0.694, 0.0]",2.215509248679413,42.14062754889906,0.3928609252205141
in792sx,A-C6,210324-AC6-1_m008_r1.png,184.0,900,27.778,100.0,100.0,47.714,46.512451171875,53.487548828125,"[58.025, 16.049, 19.753, 4.938, 1.235]",1.9736704809200123,108.3251859269424,0.2387837428016113
in792sx,A-C6,210324-AC6-1_m009_r1.png,184.0,900,27.778,100.0,100.0,47.714,51.04736328125,48.95263671875,"[57.798, 25.688, 11.009, 5.505, 0.0]",1.9010668708673888,65.2216803854101,0.2906003280621513
in792sx,A-C6,210324-AC6-1_m010_r1.png,184.0,900,27.778,100.0,100.0,47.714,55.07795061383929,44.92204938616071,"[60.15, 22.556, 16.541, 0.752, 0.0]",2.5538444648870864,41.65518131757637,0.3610767422385063
in792sx,A-C6,210324-AC6-1_m011_r1.png,184.0,900,27.778,100.0,100.0,47.714,51.2298583984375,48.7701416015625,"[61.321, 22.642, 11.321, 4.717, 0.0]",2.750956496254259,58.21944454638621,0.2786678438055009
in792sx,A-C6,210324-AC6-1_m012_r1.png,184.0,900,27.778,100.0,100.0,47.714,58.81870814732143,41.18129185267857,"[67.052, 24.277, 8.092, 0.578, 0.0]",2.9709275706858103,30.28835703881725,0.3760389263745454
in792sx,A-C6,210324-AC6-1_m013_r1.png,184.0,900,27.778,100.0,100.0,47.714,58.37472098214286,41.62527901785714,"[62.416, 26.174, 10.738, 0.671, 0.0]",3.0953906077319213,31.57579873866874,0.3475527849998641
in792sx,A-C6,210324-AC6-1_m014_r1.png,184.0,900,27.778,100.0,100.0,47.714,56.05433872767858,43.94566127232143,"[58.491, 17.925, 21.698, 1.887, 0.0]",2.926336547498069,41.136287700783406,0.3115417839749303
in792sx,A-C6,210324-AC6-1_m015_r1.png,184.0,900,27.778,100.0,100.0,47.714,54.37831333705358,45.62168666294643,"[60.163, 26.829, 11.382, 0.813, 0.813]",2.1686204053336406,59.80302923688601,0.3248885171152066
in792sx,A-C6,210324-AC6-2_m001_r1.png,184.0,900,27.778,100.0,100.0,47.714,50.18720354352679,49.812796456473215,"[58.772, 20.175, 17.544, 3.509, 0.0]",2.262379033237351,49.14256498470443,0.3260740241510175
in792sx,A-C6,210324-AC6-2_m002_r1.png,184.0,900,27.778,100.0,100.0,47.714,55.91683523995536,44.08316476004464,"[64.706, 19.118, 13.971, 2.206, 0.0]",2.4677113007634923,46.2041274907929,0.3288718182923114
in792sx,A-C6,210324-AC6-2_m003_r1.png,184.0,900,27.778,100.0,100.0,47.714,57.392142159598215,42.607857840401785,"[59.398, 22.556, 18.045, 0.0, 0.0]",2.782596158118234,37.00530240271605,0.3356212908712564
in792sx,A-C6,210324-AC6-2_m004_r1.png,184.0,900,27.778,100.0,100.0,47.714,56.49867466517857,43.50132533482143,"[59.821, 22.321, 15.179, 2.679, 0.0]",2.80937501317201,41.14890647532552,0.2867258620132604
in792sx,A-C6,210324-AC6-2_m005_r1.png,184.0,900,27.778,100.0,100.0,47.714,54.63038853236607,45.36961146763393,"[52.747, 21.978, 21.978, 3.297, 0.0]",2.8391594270159723,46.70047176356093,0.2777296018756398
in792sx,A-C6,210324-AC6-2_m006_r1.png,184.0,900,27.778,100.0,100.0,47.714,52.828892299107146,47.17110770089285,"[52.83, 24.528, 19.811, 2.83, 0.0]",3.1908641829905195,41.7332934333601,0.3009110926745714
in792sx,A-C6,210324-AC6-2_m007_r1.png,184.0,900,27.778,100.0,100.0,47.714,54.12275041852679,45.87724958147321,"[59.322, 20.339, 18.644, 1.695, 0.0]",3.0756944857845063,45.41784785521213,0.3219703611774192
in792sx,A-C6,210324-AC6-2_m008_r1.png,184.0,900,27.778,100.0,100.0,47.714,54.55531529017858,45.44468470982143,"[47.126, 27.586, 20.69, 4.598, 0.0]",2.9509910015487097,47.25336869661622,0.3260040736329348
in792sx,A-C6,210324-AC6-2_m009_r1.png,184.0,900,27.778,100.0,100.0,47.714,54.999825613839285,45.00017438616072,"[59.223, 19.417, 16.505, 4.854, 0.0]",2.915223450632867,45.0091624687339,0.295017487689629
in792sx,A-C6,210324-AC6-2_m010_r1.png,184.0,900,27.778,100.0,100.0,47.714,57.17354910714286,42.826450892857146,"[56.934, 28.467, 13.139, 1.46, 0.0]",2.906720984597144,34.39453335399906,0.3650775883589389
in792sx,A-C6,210324-AC6-2_m011_r1.png,184.0,900,27.778,100.0,100.0,47.714,56.79268973214285,43.20731026785714,"[57.983, 25.21, 14.286, 2.521, 0.0]",2.755885174901399,38.41493184145916,0.3509755617178045
in792sx,A-C6,210324-AC6-2_m012_r1.png,184.0,900,27.778,100.0,100.0,47.714,52.42937360491071,47.57062639508929,"[57.265, 23.077, 17.949, 1.709, 0.0]",2.4619343915397938,47.0038043541229,0.3567023839190344
in792sx,A-C6,210324-AC6-2_m013_r1.png,184.0,900,27.778,100.0,100.0,47.714,50.986240931919646,49.01375906808036,"[51.402, 28.037, 16.822, 3.738, 0.0]",2.237570002733272,52.39977006410633,0.3196580841598964
in792sx,A-C6,210324-AC6-2_m014_r1.png,184.0,900,27.778,100.0,100.0,47.714,52.741001674107146,47.25899832589286,"[65.289, 19.008, 12.397, 2.479, 0.826]",1.824977570309624,70.46233922839507,0.2821362715146773
in792sx,A-C6,210324-AC6-2_m015_r1.png,184.0,900,27.778,100.0,100.0,47.714,55.67749023437501,44.322509765625,"[59.69, 20.93, 17.829, 1.55, 0.0]",2.4636371784923625,42.41392762168288,0.3806254197746374
in792sx,A-C6,210324-AC6-3_m001_r1.png,184.0,900,27.778,100.0,100.0,47.714,52.56173270089286,47.438267299107146,"[54.206, 28.972, 12.15, 4.673, 0.0]",2.6125804474909007,49.00770960459162,0.3282824086140822
in792sx,A-C6,210324-AC6-3_m002_r1.png,184.0,900,27.778,100.0,100.0,47.714,52.7734375,47.2265625,"[53.061, 27.551, 13.265, 6.122, 0.0]",2.740765211610543,49.72235838265657,0.2673914598608217
in792sx,A-C6,210324-AC6-3_m003_r1.png,184.0,900,27.778,100.0,100.0,47.714,56.19550432477679,43.804495675223215,"[64.444, 20.741, 13.333, 1.481, 0.0]",2.350331284576846,45.05581236726463,0.3687212153903615
in792sx,A-C6,210324-AC6-3_m004_r1.png,184.0,900,27.778,100.0,100.0,47.714,53.79760742187501,46.202392578125,"[58.209, 25.373, 15.672, 0.746, 0.0]",2.140353982420289,45.02384523836189,0.3414144425073889
in792sx,A-C6,210324-AC6-3_m005_r1.png,184.0,900,27.778,100.0,100.0,47.714,55.02275739397321,44.97724260602679,"[60.448, 21.642, 16.418, 1.493, 0.0]",2.108007224916895,46.57350393683983,0.3416257007019347
in792sx,A-C6,210324-AC6-3_m006_r1.png,184.0,900,27.778,100.0,100.0,47.714,51.73906598772321,48.26093401227679,"[52.427, 21.359, 23.301, 2.913, 0.0]",2.1961540715978805,50.40481835904535,0.3067734945375375
in792sx,A-C6,210324-AC6-3_m007_r1.png,184.0,900,27.778,100.0,100.0,47.714,51.46030970982143,48.53969029017857,"[54.955, 19.82, 22.523, 2.703, 0.0]",2.1826295993517086,49.98903306193102,0.3287980468360235
in792sx,A-C6,210324-AC6-3_m008_r1.png,184.0,900,27.778,100.0,100.0,47.714,53.15822056361608,46.84177943638393,"[54.206, 23.364, 18.692, 3.738, 0.0]",2.4671502024348184,45.61077990401064,0.3076183078828612
in792sx,A-C6,210324-AC6-3_m009_r1.png,184.0,900,27.778,100.0,100.0,47.714,53.77702985491072,46.222970145089285,"[60.825, 14.433, 18.557, 6.186, 0.0]",2.579731110723888,50.8389176867042,0.2954339743198782
in792sx,A-C6,210324-AC6-3_m010_r1.png,184.0,900,27.778,100.0,100.0,47.714,56.27022879464286,43.729771205357146,"[58.586, 15.152, 23.232, 3.03, 0.0]",2.889286151101523,41.01111095313919,0.2969736004653732
in792sx,A-C6,210324-AC6-3_m011_r1.png,184.0,900,27.778,100.0,100.0,47.714,57.76489257812501,42.235107421875,"[70.513, 19.872, 7.692, 1.923, 0.0]",2.695666757398255,36.53803387019354,0.3308926062295965
in792sx,A-C6,210324-AC6-3_m012_r1.png,184.0,900,27.778,100.0,100.0,47.714,57.52232142857143,42.47767857142858,"[64.103, 23.077, 12.179, 0.641, 0.0]",2.282434201601154,37.486726077378094,0.3734694852478247
in792sx,A-C6,210324-AC6-3_m013_r1.png,184.0,900,27.778,100.0,100.0,47.714,55.83932059151786,44.16067940848215,"[61.538, 23.077, 14.53, 0.855, 0.0]",2.669400557667318,47.800356178619445,0.3127651936763235
in792sx,A-C6,210324-AC6-3_m014_r1.png,184.0,900,27.778,100.0,100.0,47.714,52.02549525669643,47.97450474330357,"[45.783, 24.096, 22.892, 7.229, 0.0]",2.883743566266355,50.00929806980174,0.2825101530922723
in792sx,A-C6,210324-AC6-3_m015_r1.png,184.0,900,27.778,100.0,100.0,47.714,56.90883091517858,43.09116908482143,"[52.555, 30.657, 16.788, 0.0, 0.0]",2.247591126395769,37.75416982202893,0.4174844904735259
in792sx,A-C6,210324-AC6-4_m001_r1.png,184.0,900,27.778,100.0,100.0,47.714,53.65339006696429,46.34660993303572,"[46.067, 32.584, 16.854, 4.494, 0.0]",2.8609086958369,47.37121353898824,0.3107379315947673
in792sx,A-C6,210324-AC6-4_m002_r1.png,184.0,900,27.778,100.0,100.0,47.714,52.8265380859375,47.1734619140625,"[56.701, 23.711, 13.402, 6.186, 0.0]",2.9125427565617508,47.25597311328635,0.2986159506062089
in792sx,A-C6,210324-AC6-4_m003_r1.png,184.0,900,27.778,100.0,100.0,47.714,51.52962820870536,48.47037179129464,"[63.793, 17.241, 13.793, 5.172, 0.0]",2.40452947080135,54.922108053983536,0.2862980220844739
in792sx,A-C6,210324-AC6-4_m004_r1.png,184.0,900,27.778,100.0,100.0,47.714,52.18296595982142,47.81703404017857,"[66.176, 17.647, 12.5, 3.676, 0.0]",1.916135669057508,65.10496017085664,0.2964829942656971
in792sx,A-C6,210324-AC6-4_m005_r1.png,184.0,900,27.778,100.0,100.0,47.714,57.476806640625,42.523193359375,"[59.494, 27.215, 13.291, 0.0, 0.0]",2.570532881579297,33.30818935094218,0.3571297056846906
in792sx,A-C6,210324-AC6-4_m006_r1.png,184.0,900,27.778,100.0,100.0,47.714,55.017002650669646,44.982997349330354,"[56.757, 24.324, 15.315, 3.604, 0.0]",3.098188508887718,42.56048443141415,0.3268036709279073
in792sx,A-C6,210324-AC6-4_m007_r1.png,184.0,900,27.778,100.0,100.0,47.714,52.62747628348215,47.372523716517854,"[50.0, 29.839, 19.355, 0.806, 0.0]",2.619934788193107,39.79911128322408,0.371295893059381
in792sx,A-C6,210324-AC6-4_m008_r1.png,184.0,900,27.778,100.0,100.0,47.714,52.06638881138392,47.93361118861607,"[51.923, 22.115, 21.154, 4.808, 0.0]",2.317567844233142,43.75588217033719,0.3171824156263138
in792sx,A-C6,210324-AC6-4_m009_r1.png,184.0,900,27.778,100.0,100.0,47.714,55.032871791294646,44.96712820870536,"[64.151, 22.642, 12.579, 0.629, 0.0]",2.1073531939964414,40.03336366099941,0.4048129970359848
in792sx,A-C6,210324-AC6-4_m010_r1.png,184.0,900,27.778,100.0,100.0,47.714,53.634033203125,46.365966796875,"[63.566, 20.93, 11.628, 3.876, 0.0]",2.323438160891506,49.78622065905663,0.2939072077322332
in792sx,A-C6,210324-AC6-4_m011_r1.png,184.0,900,27.778,100.0,100.0,47.714,54.51267787388393,45.48732212611607,"[57.143, 23.81, 18.254, 0.794, 0.0]",2.702165596127029,39.31119422471543,0.3611265523744315
in792sx,A-C6,210324-AC6-4_m012_r1.png,184.0,900,27.778,100.0,100.0,47.714,55.16932896205358,44.83067103794643,"[59.35, 21.951, 17.886, 0.813, 0.0]",2.534128634535956,39.490586745874,0.3007183671206671
in792sx,A-C6,210324-AC6-4_m013_r1.png,184.0,900,27.778,100.0,100.0,47.714,58.40602329799107,41.59397670200893,"[64.671, 25.749, 9.581, 0.0, 0.0]",2.323929367116549,35.94676990592151,0.3882202309234935
in792sx,A-C6,210324-AC6-4_m014_r1.png,184.0,900,27.778,100.0,100.0,47.714,56.60295758928572,43.397042410714285,"[59.677, 21.774, 16.935, 1.613, 0.0]",2.8412753503313057,40.5682848887981,0.3179142960834184
in792sx,A-C6,210324-AC6-4_m015_r1.png,184.0,900,27.778,100.0,100.0,47.714,52.68197195870536,47.31802804129464,"[56.311, 23.301, 16.505, 3.883, 0.0]",2.2686160892832152,58.33404110657606,0.2871792349164474
in792sx,A-C7,210331-AC7-1_m001_r1.png,124.2,950,29.025,100.0,100.0,49.179,59.66692243303572,40.333077566964285,"[60.204, 15.306, 23.469, 1.02, 0.0]",2.0857812940470075,52.028641214870525,0.4111867562919096
in792sx,A-C7,210331-AC7-1_m002_r1.png,124.2,950,29.025,100.0,100.0,49.179,57.00029645647321,42.99970354352679,"[51.136, 21.591, 25.0, 2.273, 0.0]",2.4830317202067893,51.53411240715497,0.4436563278889061
in792sx,A-C7,210331-AC7-1_m003_r1.png,124.2,950,29.025,100.0,100.0,49.179,59.71139090401786,40.28860909598214,"[53.571, 21.429, 20.238, 4.762, 0.0]",2.473014000335053,51.36479936856973,0.4547431093084566
in792sx,A-C7,210331-AC7-1_m004_r1.png,124.2,950,29.025,100.0,100.0,49.179,61.88738141741072,38.112618582589285,"[58.163, 23.469, 16.327, 2.041, 0.0]",2.1125384725827847,48.47264909143059,0.460793067970268
in792sx,A-C7,210331-AC7-1_m005_r1.png,124.2,950,29.025,100.0,100.0,49.179,60.006801060267854,39.99319893973215,"[62.0, 16.0, 22.0, 0.0, 0.0]",2.188856160798101,51.78340970658446,0.4519957208865913
in792sx,A-C7,210331-AC7-1_m006_r1.png,124.2,950,29.025,100.0,100.0,49.179,57.94250488281249,42.0574951171875,"[57.317, 13.415, 26.829, 2.439, 0.0]",2.170232045499646,55.267257381877634,0.4322769912235523
in792sx,A-C7,210331-AC7-1_m007_r1.png,124.2,950,29.025,100.0,100.0,49.179,59.572317940848215,40.427682059151785,"[51.724, 19.54, 27.586, 1.149, 0.0]",2.077467583303552,48.70571288216961,0.4552456692332467
in792sx,A-C7,210331-AC7-1_m008_r1.png,124.2,950,29.025,100.0,100.0,49.179,59.523751395089285,40.47624860491072,"[51.389, 18.056, 26.389, 4.167, 0.0]",2.545795972290536,52.85750991632263,0.4342742961029258
in792sx,A-C7,210331-AC7-1_m009_r1.png,124.2,950,29.025,100.0,100.0,49.179,56.16193498883929,43.83806501116072,"[55.682, 19.318, 20.455, 4.545, 0.0]",2.849840512994133,55.06666311947596,0.4316864084027187
in792sx,A-C7,210331-AC7-1_m010_r1.png,124.2,950,29.025,100.0,100.0,49.179,55.83312988281251,44.1668701171875,"[58.228, 11.392, 24.051, 6.329, 0.0]",2.552116706133773,57.10061758331614,0.4293932967743245
in792sx,A-C7,210331-AC7-1_m011_r1.png,124.2,950,29.025,100.0,100.0,49.179,59.143851143973215,40.85614885602679,"[58.242, 16.484, 20.879, 4.396, 0.0]",1.9104167351212944,59.50825681661212,0.4839739786466405
in792sx,A-C7,210331-AC7-1_m012_r1.png,124.2,950,29.025,100.0,100.0,49.179,58.21925571986607,41.78074428013393,"[55.682, 18.182, 22.727, 3.409, 0.0]",2.3896212939596686,53.91311003420663,0.4615404193348326
in792sx,A-C7,210331-AC7-1_m013_r1.png,124.2,950,29.025,100.0,100.0,49.179,59.36575753348215,40.634242466517854,"[62.376, 17.822, 16.832, 2.97, 0.0]",2.469837360475762,51.885459750641004,0.3758226358020237
in792sx,A-C7,210331-AC7-1_m014_r1.png,124.2,950,29.025,100.0,100.0,49.179,60.28634207589286,39.713657924107146,"[61.053, 15.789, 20.0, 3.158, 0.0]",2.452213784319455,53.051151861267336,0.4316022388985742
in792sx,A-C7,210331-AC7-1_m015_r1.png,124.2,950,29.025,100.0,100.0,49.179,56.95949009486607,43.04050990513393,"[59.14, 16.129, 21.505, 3.226, 0.0]",1.847673025310155,65.26369916751885,0.4438503222676145
in792sx,A-C7,210331-AC7-2_m001_r1.png,124.2,950,29.025,100.0,100.0,49.179,58.55364118303571,41.446358816964285,"[60.465, 13.953, 20.93, 4.651, 0.0]",2.555732123946999,57.30907362942102,0.3933682061339466
in792sx,A-C7,210331-AC7-2_m002_r1.png,124.2,950,29.025,100.0,100.0,49.179,59.423304966517854,40.57669503348214,"[45.679, 25.926, 25.926, 2.469, 0.0]",2.17032195511323,51.59534511242572,0.4738786389088056
in792sx,A-C7,210331-AC7-2_m003_r1.png,124.2,950,29.025,100.0,100.0,49.179,59.991455078125,40.008544921875,"[56.436, 23.762, 18.812, 0.99, 0.0]",2.749166260898625,44.86295763185039,0.4410534805861152
in792sx,A-C7,210331-AC7-2_m004_r1.png,124.2,950,29.025,100.0,100.0,49.179,62.24679129464285,37.753208705357146,"[65.179, 14.286, 18.75, 1.786, 0.0]",2.2549587998860368,48.20518659870999,0.4356427883355787
in792sx,A-C7,210331-AC7-2_m005_r1.png,124.2,950,29.025,100.0,100.0,49.179,55.113089425223215,44.88691057477679,"[57.447, 15.957, 23.404, 3.191, 0.0]",2.693510044863862,53.83984498331558,0.4120412597470297
in792sx,A-C7,210331-AC7-2_m006_r1.png,124.2,950,29.025,100.0,100.0,49.179,59.63640485491072,40.363595145089285,"[56.604, 25.472, 15.094, 2.83, 0.0]",2.13512042431045,51.71199216094881,0.4520495221029161
in792sx,A-C7,210331-AC7-2_m007_r1.png,124.2,950,29.025,100.0,100.0,49.179,57.52301897321429,42.47698102678572,"[45.57, 29.114, 20.253, 5.063, 0.0]",2.009072863785669,65.99216246899064,0.4110439500524424
in792sx,A-C7,210331-AC7-2_m008_r1.png,124.2,950,29.025,100.0,100.0,49.179,61.16751534598214,38.832484654017854,"[63.265, 16.327, 18.367, 2.041, 0.0]",2.27001142623214,53.34847896518586,0.4544579103622661
in792sx,A-C7,210331-AC7-2_m009_r1.png,124.2,950,29.025,100.0,100.0,49.179,65.2093505859375,34.7906494140625,"[67.544, 14.035, 17.544, 0.877, 0.0]",1.9698810666812148,52.40982832611644,0.4764000523332449
in792sx,A-C7,210331-AC7-2_m010_r1.png,124.2,950,29.025,100.0,100.0,49.179,55.183890206473215,44.81610979352679,"[57.353, 14.706, 20.588, 5.882, 1.471]",2.384061279225232,72.61124259151678,0.3384086047565149
in792sx,A-C7,210331-AC7-2_m011_r1.png,124.2,950,29.025,100.0,100.0,49.179,59.55548967633929,40.44451032366072,"[56.41, 17.949, 23.077, 2.564, 0.0]",2.087660911850021,53.52064667643626,0.4390620989459468
in792sx,A-C7,210331-AC7-2_m012_r1.png,124.2,950,29.025,100.0,100.0,49.179,59.25589425223215,40.744105747767854,"[49.254, 19.403, 25.373, 5.97, 0.0]",2.594616523325432,56.14935807983044,0.3649246755265777
in792sx,A-C7,210331-AC7-2_m013_r1.png,124.2,950,29.025,100.0,100.0,49.179,58.06858607700893,41.93141392299108,"[57.143, 19.481, 18.182, 5.195, 0.0]",3.035353276423022,53.61945331292036,0.3489785214564474
in792sx,A-C7,210331-AC7-2_m014_r1.png,124.2,950,29.025,100.0,100.0,49.179,59.65305873325892,40.34694126674107,"[60.0, 20.0, 18.0, 2.0, 0.0]",2.1954581593944,50.73449488769997,0.3861578705980311
in792sx,A-C7,210331-AC7-2_m015_r1.png,124.2,950,29.025,100.0,100.0,49.179,60.66711425781251,39.3328857421875,"[51.579, 24.211, 23.158, 1.053, 0.0]",2.290823434115817,49.21036776889159,0.4292825861880801
in792sx,A-C7,210331-AC7-3_m001_r1.png,124.2,950,29.025,100.0,100.0,49.179,57.16875348772321,42.83124651227679,"[36.364, 31.818, 30.303, 1.515, 0.0]",2.4702250531768764,54.068026842980245,0.4212057058487994
