Repository: Jungmin-YUN-0/doosan_gasturbin

# doosan_gasturbin

# 1
extract_iamge_feature_from_seg/inference.py ← 이미지 피쳐값 추출//
[1] "option" _원하는 데이터 설정
[2] 경로설정
  - "data_root_path" _데이터셋 위치
  - "output_dir" _결과 저장 위치
[3] "feature_num" _이미지 피쳐값 설정

File: data_all_feature.csv (part 3 of 13)
file_x,id,Name,stress_mpa,temp_oc,LMP,mean,upper,lower,gamma,gammaP,gammaP_distrib,gammaP_aspect,gammaP_width,gammaP_circle
in792sx,A-C7,210331-AC7-3_m002_r1.png,124.2,950,29.025,100.0,100.0,49.179,57.572806222098215,42.427193777901785,"[49.367, 22.785, 26.582, 1.266, 0.0]",1.9745374215666027,54.5211036665965,0.4470457109615307
in792sx,A-C7,210331-AC7-3_m003_r1.png,124.2,950,29.025,100.0,100.0,49.179,53.662894112723215,46.33710588727679,"[42.857, 23.81, 22.222, 11.111, 0.0]",2.1333383069459915,64.89996136504735,0.358846260750712
in792sx,A-C7,210331-AC7-3_m004_r1.png,124.2,950,29.025,100.0,100.0,49.179,56.48515973772321,43.51484026227679,"[48.611, 19.444, 27.778, 4.167, 0.0]",1.906954198583483,59.04493966633778,0.3775795974838861
in792sx,A-C7,210331-AC7-3_m005_r1.png,124.2,950,29.025,100.0,100.0,49.179,59.57013811383929,40.42986188616071,"[65.385, 11.538, 16.667, 6.41, 0.0]",2.353476630772599,60.54864598942447,0.3646557132249126
in792sx,A-C7,210331-AC7-3_m006_r1.png,124.2,950,29.025,100.0,100.0,49.179,58.35754394531249,41.6424560546875,"[59.155, 18.31, 15.493, 7.042, 0.0]",2.632897634774369,61.04337666862041,0.3201369569404878
in792sx,A-C7,210331-AC7-3_m007_r1.png,124.2,950,29.025,100.0,100.0,49.179,57.52249581473215,42.477504185267854,"[57.143, 17.143, 18.571, 7.143, 0.0]",2.60261312366568,57.78705549869344,0.3386533883228674
in792sx,A-C7,210331-AC7-3_m008_r1.png,124.2,950,29.025,100.0,100.0,49.179,58.53184291294643,41.46815708705357,"[55.294, 18.824, 23.529, 2.353, 0.0]",2.1558291857605307,59.45416664501117,0.4441087385194127
in792sx,A-C7,210331-AC7-3_m009_r1.png,124.2,950,29.025,100.0,100.0,49.179,57.5927734375,42.4072265625,"[60.0, 17.5, 17.5, 5.0, 0.0]",2.2112286345649315,63.51860768372858,0.3692344807152333
in792sx,A-C7,210331-AC7-3_m010_r1.png,124.2,950,29.025,100.0,100.0,49.179,53.25221470424108,46.74778529575893,"[41.935, 20.968, 27.419, 9.677, 0.0]",1.951789690445175,63.665593692774905,0.3720229471541724
in792sx,A-C7,210331-AC7-3_m011_r1.png,124.2,950,29.025,100.0,100.0,49.179,57.85130092075893,42.14869907924107,"[60.494, 16.049, 18.519, 4.938, 0.0]",1.966508009969417,61.753014735214585,0.4097888635859238
in792sx,A-C7,210331-AC7-3_m012_r1.png,124.2,950,29.025,100.0,100.0,49.179,56.76304408482142,43.23695591517857,"[50.0, 20.588, 22.059, 7.353, 0.0]",2.4325929797341046,57.28731002937819,0.3750780216843863
in792sx,A-C7,210331-AC7-3_m013_r1.png,124.2,950,29.025,100.0,100.0,49.179,53.764212472098215,46.235787527901785,"[48.611, 23.611, 23.611, 2.778, 1.389]",1.9826723024486608,68.08171999162326,0.3121872800570244
in792sx,A-C7,210331-AC7-3_m014_r1.png,124.2,950,29.025,100.0,100.0,49.179,56.08677455357143,43.91322544642857,"[43.59, 23.077, 29.487, 3.846, 0.0]",1.90347597310427,53.88459778558023,0.4106566537125115
in792sx,A-C7,210331-AC7-3_m015_r1.png,124.2,950,29.025,100.0,100.0,49.179,60.92939104352679,39.070608956473215,"[57.895, 21.053, 17.895, 3.158, 0.0]",2.4583519953671704,46.80788571006155,0.4439670326569502
in792sx,A-C7,210331-AC7-4_m001_r1.png,124.2,950,29.025,100.0,100.0,49.179,61.87029157366072,38.129708426339285,"[52.083, 27.083, 19.792, 1.042, 0.0]",2.4372950218643648,46.90362848914014,0.4805718207333634
in792sx,A-C7,210331-AC7-4_m002_r1.png,124.2,950,29.025,100.0,100.0,49.179,61.79364885602679,38.206351143973215,"[57.447, 21.277, 21.277, 0.0, 0.0]",2.3038418088639228,46.67703244192198,0.4724281771505098
in792sx,A-C7,210331-AC7-4_m003_r1.png,124.2,950,29.025,100.0,100.0,49.179,62.728097098214285,37.27190290178572,"[64.815, 22.222, 10.185, 2.778, 0.0]",2.7885871692337427,44.70676159342193,0.4291752710614503
in792sx,A-C7,210331-AC7-4_m004_r1.png,124.2,950,29.025,100.0,100.0,49.179,62.48038155691964,37.519618443080354,"[59.184, 23.469, 15.306, 2.041, 0.0]",2.299835384847549,51.8484243570814,0.5042637855715217
in792sx,A-C7,210331-AC7-4_m005_r1.png,124.2,950,29.025,100.0,100.0,49.179,61.57461983816964,38.42538016183036,"[55.0, 26.0, 18.0, 1.0, 0.0]",2.0647347271231955,51.34612654105597,0.4905062015631669
in792sx,A-C7,210331-AC7-4_m006_r1.png,124.2,950,29.025,100.0,100.0,49.179,61.42543247767858,38.57456752232143,"[53.0, 32.0, 12.0, 3.0, 0.0]",2.111858142753092,49.75452966421887,0.4656103179621791
in792sx,A-C7,210331-AC7-4_m007_r1.png,124.2,950,29.025,100.0,100.0,49.179,62.16299874441964,37.837001255580354,"[63.636, 21.818, 12.727, 1.818, 0.0]",2.744392677140231,43.32052998542285,0.356978073397107
in792sx,A-C7,210331-AC7-4_m008_r1.png,124.2,950,29.025,100.0,100.0,49.179,62.595999581473215,37.40400041852679,"[66.0, 13.0, 18.0, 3.0, 0.0]",2.9396534068392497,43.92114636886964,0.3667168861908801
in792sx,A-C7,210331-AC7-4_m009_r1.png,124.2,950,29.025,100.0,100.0,49.179,63.87172154017857,36.12827845982143,"[58.929, 23.214, 17.857, 0.0, 0.0]",2.3000522488459203,41.48597433421928,0.5200836429285869
in792sx,A-C7,210331-AC7-4_m010_r1.png,124.2,950,29.025,100.0,100.0,49.179,63.29188755580357,36.70811244419643,"[65.254, 18.644, 15.254, 0.847, 0.0]",2.3981035497027308,41.32505793416325,0.4713001653761124
in792sx,A-C7,210331-AC7-4_m011_r1.png,124.2,950,29.025,100.0,100.0,49.179,62.953665597098215,37.046334402901785,"[63.71, 21.774, 13.71, 0.806, 0.0]",2.299910012415267,44.20201986157621,0.4836279336379622
in792sx,A-C7,210331-AC7-4_m012_r1.png,124.2,950,29.025,100.0,100.0,49.179,63.082275390625,36.917724609375,"[61.818, 20.909, 15.455, 1.818, 0.0]",2.4067848937577008,42.59133777711168,0.4405470304329765
in792sx,A-C7,210331-AC7-4_m013_r1.png,124.2,950,29.025,100.0,100.0,49.179,62.18226841517858,37.81773158482143,"[53.535, 25.253, 20.202, 1.01, 0.0]",2.304778078377736,48.149663360879806,0.4960991823925971
in792sx,A-C7,210331-AC7-4_m014_r1.png,124.2,950,29.025,100.0,100.0,49.179,57.94869559151786,42.05130440848215,"[56.962, 15.19, 24.051, 3.797, 0.0]",2.231045486279184,62.25422570575952,0.4022866717652725
in792sx,A-C7,210331-AC7-4_m015_r1.png,124.2,950,29.025,100.0,100.0,49.179,61.209629603794646,38.79037039620536,"[60.185, 20.37, 18.519, 0.926, 0.0]",2.302901659359135,48.34951252461713,0.4762385306038935
in792sx,A-C12,210331-AC12-1_m001_r1.png,90.0,1000,30.016,100.0,100.0,50.569,53.671177455357146,46.32882254464285,"[60.714, 15.476, 14.286, 9.524, 0.0]",2.4464093117084955,64.18118279597078,0.3799721550407247
in792sx,A-C12,210331-AC12-1_m002_r1.png,90.0,1000,30.016,100.0,100.0,50.569,55.77392578125,44.22607421875,"[52.308, 15.385, 23.077, 9.231, 0.0]",3.5408434114908016,52.72888271772733,0.3596326422950333
in792sx,A-C12,210331-AC12-1_m003_r1.png,90.0,1000,30.016,100.0,100.0,50.569,61.67027064732142,38.32972935267857,"[55.405, 20.27, 18.919, 5.405, 0.0]",2.3173765330115543,55.75713303323807,0.4012182874511212
in792sx,A-C12,210331-AC12-1_m004_r1.png,90.0,1000,30.016,100.0,100.0,50.569,64.7314453125,35.2685546875,"[71.667, 16.667, 9.167, 2.5, 0.0]",1.7716946656702564,52.61180123123273,0.3686821148426386
in792sx,A-C12,210331-AC12-1_m005_r1.png,90.0,1000,30.016,100.0,100.0,50.569,60.31816755022321,39.68183244977679,"[53.846, 21.795, 19.231, 5.128, 0.0]",1.671228911476591,58.108501491260085,0.3760471955963921
in792sx,A-C12,210331-AC12-1_m006_r1.png,90.0,1000,30.016,100.0,100.0,50.569,57.48334612165179,42.516653878348215,"[55.224, 20.896, 14.925, 8.955, 0.0]",3.5378214563628125,58.54547847182167,0.3380792735434439
in792sx,A-C12,210331-AC12-1_m007_r1.png,90.0,1000,30.016,100.0,100.0,50.569,59.84078543526786,40.15921456473215,"[50.0, 21.429, 25.0, 3.571, 0.0]",2.050789589734649,52.45465186746495,0.482669469906282
in792sx,A-C12,210331-AC12-1_m008_r1.png,90.0,1000,30.016,100.0,100.0,50.569,61.23099190848215,38.76900809151786,"[52.222, 26.667, 17.778, 3.333, 0.0]",1.9825414307172435,54.5149521078065,0.4642547469149179
in792sx,A-C12,210331-AC12-1_m009_r1.png,90.0,1000,30.016,100.0,100.0,50.569,59.47684151785714,40.52315848214285,"[53.623, 18.841, 20.29, 7.246, 0.0]",2.134084682249556,58.46311202381514,0.4210866361497062
in792sx,A-C12,210331-AC12-1_m010_r1.png,90.0,1000,30.016,100.0,100.0,50.569,56.974923270089285,43.02507672991072,"[56.667, 15.556, 22.222, 5.556, 0.0]",2.0362184184635974,55.016509086424826,0.4514428833154153
in792sx,A-C12,210331-AC12-1_m011_r1.png,90.0,1000,30.016,100.0,100.0,50.569,57.112862723214285,42.88713727678572,"[48.81, 22.619, 27.381, 1.19, 0.0]",1.8685272473025585,58.238889150754034,0.4742492594097937
in792sx,A-C12,210331-AC12-1_m012_r1.png,90.0,1000,30.016,100.0,100.0,50.569,57.81764439174108,42.18235560825893,"[59.551, 15.73, 21.348, 3.371, 0.0]",2.064441742445976,52.71932501047975,0.4381742435236526
in792sx,A-C12,210331-AC12-1_m013_r1.png,90.0,1000,30.016,100.0,100.0,50.569,55.52900041852679,44.470999581473215,"[55.882, 19.118, 17.647, 5.882, 1.471]",1.866403147883321,58.91867535152812,0.3023620550701342
in792sx,A-C12,210331-AC12-1_m014_r1.png,90.0,1000,30.016,100.0,100.0,50.569,63.08811732700893,36.91188267299107,"[49.474, 30.526, 18.947, 1.053, 0.0]",2.23516805290727,46.84769715912286,0.5053098014594792
in792sx,A-C12,210331-AC12-1_m015_r1.png,90.0,1000,30.016,100.0,100.0,50.569,60.61471121651786,39.38528878348214,"[51.429, 15.714, 27.143, 5.714, 0.0]",2.0880524019550424,58.5492180500693,0.45650754308576
in792sx,A-C12,210331-AC12-2_m001_r1.png,90.0,1000,30.016,100.0,100.0,50.569,52.48447963169642,47.51552036830357,"[43.103, 20.69, 18.966, 17.241, 0.0]",2.746087627005337,58.94481796641171,0.3921567602610642
in792sx,A-C12,210331-AC12-2_m002_r1.png,90.0,1000,30.016,100.0,100.0,50.569,57.44454520089286,42.555454799107146,"[58.667, 10.667, 25.333, 5.333, 0.0]",2.586799658961407,57.88345993729075,0.4252965671344963
in792sx,A-C12,210331-AC12-2_m003_r1.png,90.0,1000,30.016,100.0,100.0,50.569,58.76002720424107,41.23997279575893,"[56.471, 16.471, 23.529, 3.529, 0.0]",2.0406152828054958,59.3191781371697,0.5187960265067475
in792sx,A-C12,210331-AC12-2_m004_r1.png,90.0,1000,30.016,100.0,100.0,50.569,54.15021623883929,45.84978376116071,"[49.206, 19.048, 20.635, 11.111, 0.0]",2.617880889032892,63.37716484602635,0.4209591574609542
in792sx,A-C12,210331-AC12-2_m005_r1.png,90.0,1000,30.016,100.0,100.0,50.569,59.33794294084821,40.662057059151785,"[57.534, 15.068, 21.918, 5.479, 0.0]",2.511932028323443,60.20253632072206,0.4271889430418097
in792sx,A-C12,210331-AC12-2_m006_r1.png,90.0,1000,30.016,100.0,100.0,50.569,55.59491838727679,44.405081612723215,"[56.79, 17.284, 19.753, 6.173, 0.0]",2.5125836908788437,59.910648626489404,0.4642849157159572
in792sx,A-C12,210331-AC12-2_m007_r1.png,90.0,1000,30.016,100.0,100.0,50.569,57.22769601004464,42.77230398995536,"[55.714, 18.571, 17.143, 7.143, 1.429]",3.057672324949104,62.822727835212,0.3796494631334267
in792sx,A-C12,210331-AC12-2_m008_r1.png,90.0,1000,30.016,100.0,100.0,50.569,59.823521205357146,40.17647879464285,"[50.0, 20.833, 23.611, 5.556, 0.0]",2.6046787306639163,55.48702907794422,0.4427876591391061
in792sx,A-C12,210331-AC12-2_m009_r1.png,90.0,1000,30.016,100.0,100.0,50.569,61.96219308035714,38.03780691964286,"[64.211, 16.842, 14.737, 4.211, 0.0]",1.7324757057520517,59.13042171632855,0.4455948152412704
in792sx,A-C12,210331-AC12-2_m010_r1.png,90.0,1000,30.016,100.0,100.0,50.569,55.65307617187501,44.346923828125,"[50.0, 17.241, 24.138, 6.897, 1.724]",1.8003202658566575,69.02813250415005,0.3765011395192243
in792sx,A-C12,210331-AC12-2_m011_r1.png,90.0,1000,30.016,100.0,100.0,50.569,56.34477887834821,43.65522112165179,"[57.971, 11.594, 18.841, 11.594, 0.0]",2.489017608286013,63.25490849303914,0.363719120305339
in792sx,A-C12,210331-AC12-2_m012_r1.png,90.0,1000,30.016,100.0,100.0,50.569,53.937813895089285,46.06218610491072,"[38.776, 14.286, 32.653, 14.286, 0.0]",2.822077299319034,58.56670409142021,0.3952290493256168
in792sx,A-C12,210331-AC12-2_m013_r1.png,90.0,1000,30.016,100.0,100.0,50.569,53.4149169921875,46.5850830078125,"[50.725, 18.841, 21.739, 7.246, 1.449]",2.4906174156812693,60.31936855447472,0.3570512950587306
in792sx,A-C12,210331-AC12-2_m014_r1.png,90.0,1000,30.016,100.0,100.0,50.569,56.05433872767858,43.94566127232143,"[48.333, 11.667, 31.667, 8.333, 0.0]",2.0334996070480957,63.583463336828245,0.4681527104411925
in792sx,A-C12,210331-AC12-2_m015_r1.png,90.0,1000,30.016,100.0,100.0,50.569,58.9410400390625,41.0589599609375,"[54.545, 15.152, 22.727, 7.576, 0.0]",2.392014127124296,64.60992011692038,0.4022206236896612
in792sx,A-C12,210331-AC12-3_m001_r1.png,90.0,1000,30.016,100.0,100.0,50.569,55.12180873325892,44.87819126674107,"[44.444, 16.667, 25.926, 12.963, 0.0]",2.450449294116076,63.26447800903545,0.3539236694307631
in792sx,A-C12,210331-AC12-3_m002_r1.png,90.0,1000,30.016,100.0,100.0,50.569,58.64824567522321,41.35175432477679,"[63.014, 10.959, 19.178, 6.849, 0.0]",2.29573599313335,66.90053901558505,0.3645365048830059
in792sx,A-C12,210331-AC12-3_m003_r1.png,90.0,1000,30.016,100.0,100.0,50.569,62.31288364955358,37.68711635044643,"[50.769, 20.0, 23.077, 6.154, 0.0]",2.000895687894808,56.81111291930568,0.3839879978830822
in792sx,A-C12,210331-AC12-3_m004_r1.png,90.0,1000,30.016,100.0,100.0,50.569,64.71592494419642,35.28407505580357,"[47.692, 26.154, 21.538, 4.615, 0.0]",2.399697416902471,52.82768405966033,0.3695368122184989
in792sx,A-C12,210331-AC12-3_m005_r1.png,90.0,1000,30.016,100.0,100.0,50.569,64.22476632254465,35.77523367745536,"[69.474, 13.684, 12.632, 4.211, 0.0]",1.6694122212263096,61.75759777318815,0.3697588481605585
in792sx,A-C12,210331-AC12-3_m006_r1.png,90.0,1000,30.016,100.0,100.0,50.569,63.027169363839285,36.97283063616072,"[67.021, 11.702, 18.085, 3.191, 0.0]",1.8407891387323856,57.99129779467856,0.4179626141283994
in792sx,A-C12,210331-AC12-3_m007_r1.png,90.0,1000,30.016,100.0,100.0,50.569,57.71161760602679,42.28838239397321,"[58.462, 10.769, 18.462, 12.308, 0.0]",2.273358571137832,65.07883385406649,0.3641095804271259
in792sx,A-C12,210331-AC12-3_m008_r1.png,90.0,1000,30.016,100.0,100.0,50.569,56.61952427455357,43.38047572544642,"[57.692, 16.667, 20.513, 5.128, 0.0]",2.001436417568984,65.04913359494066,0.4364181825876286
in792sx,A-C12,210331-AC12-3_m009_r1.png,90.0,1000,30.016,100.0,100.0,50.569,56.42482212611607,43.57517787388393,"[48.485, 15.152, 28.788, 7.576, 0.0]",2.4342856016958243,61.07002882065078,0.4185477554201311
in792sx,A-C12,210331-AC12-3_m010_r1.png,90.0,1000,30.016,100.0,100.0,50.569,60.170724051339285,39.82927594866072,"[54.321, 17.284, 25.926, 2.469, 0.0]",2.296755608108755,57.22800141727296,0.533623114090396
in792sx,A-C12,210331-AC12-3_m011_r1.png,90.0,1000,30.016,100.0,100.0,50.569,52.54970005580357,47.45029994419643,"[57.143, 8.929, 17.857, 16.071, 0.0]",2.4631903098933763,75.40040426961865,0.3977299781943254
in792sx,A-C12,210331-AC12-3_m012_r1.png,90.0,1000,30.016,100.0,100.0,50.569,61.952950613839285,38.04704938616072,"[55.405, 14.865, 24.324, 5.405, 0.0]",2.211441813859419,54.60632681607751,0.3929760143023147
in792sx,A-C12,210331-AC12-3_m013_r1.png,90.0,1000,30.016,100.0,100.0,50.569,61.956787109375,38.043212890625,"[60.317, 17.46, 12.698, 7.937, 1.587]",2.759254495690619,64.19866935202865,0.3516846518988252
in792sx,A-C12,210331-AC12-3_m014_r1.png,90.0,1000,30.016,100.0,100.0,50.569,62.06787109375001,37.93212890625,"[58.065, 20.43, 18.28, 3.226, 0.0]",1.7459773636998346,60.75473780074046,0.4316932467051503
in792sx,A-C12,210331-AC12-3_m015_r1.png,90.0,1000,30.016,100.0,100.0,50.569,59.47378976004464,40.52621023995536,"[54.098, 11.475, 26.23, 8.197, 0.0]",2.125492915971587,68.14827498980017,0.3768027180519437
in792sx,A-C12,210331-AC12-4_m001_r1.png,90.0,1000,30.016,100.0,100.0,50.569,53.76403808593751,46.2359619140625,"[56.061, 10.606, 22.727, 10.606, 0.0]",2.3717639524742373,63.90556929413013,0.339831341348327
in792sx,A-C12,210331-AC12-4_m002_r1.png,90.0,1000,30.016,100.0,100.0,50.569,54.84758649553572,45.152413504464285,"[56.061, 12.121, 21.212, 10.606, 0.0]",1.8159343943864408,68.40651742530243,0.3466914246619083
in792sx,A-C12,210331-AC12-4_m003_r1.png,90.0,1000,30.016,100.0,100.0,50.569,55.557861328125,44.442138671875,"[63.636, 10.39, 16.883, 9.091, 0.0]",2.4624703442390907,66.79729071423341,0.3638612213086298
in792sx,A-C12,210331-AC12-4_m004_r1.png,90.0,1000,30.016,100.0,100.0,50.569,53.89840262276786,46.10159737723215,"[59.302, 12.791, 22.093, 5.814, 0.0]",1.7956341411017884,67.41589963306603,0.4563579447272257
in792sx,A-C12,210331-AC12-4_m005_r1.png,90.0,1000,30.016,100.0,100.0,50.569,59.56386021205358,40.43613978794643,"[62.963, 17.284, 13.58, 6.173, 0.0]",2.295988871427362,61.30935537227197,0.3574285289290635
in792sx,A-C12,210331-AC12-4_m006_r1.png,90.0,1000,30.016,100.0,100.0,50.569,59.805821010044646,40.19417898995536,"[60.0, 10.667, 24.0, 5.333, 0.0]",1.9780699662600347,67.6285246096064,0.3861377838315786
in792sx,A-C12,210331-AC12-4_m007_r1.png,90.0,1000,30.016,100.0,100.0,50.569,61.23631068638393,38.76368931361608,"[46.154, 23.077, 29.487, 1.282, 0.0]",2.1587254071296678,52.5385579314133,0.4645624121280354
in792sx,A-C12,210331-AC12-4_m008_r1.png,90.0,1000,30.016,100.0,100.0,50.569,60.90349469866071,39.096505301339285,"[56.471, 17.647, 21.176, 4.706, 0.0]",2.479547918291402,54.385936939838025,0.4184606717952176
in792sx,A-C12,210331-AC12-4_m009_r1.png,90.0,1000,30.016,100.0,100.0,50.569,53.62330845424107,46.37669154575893,"[41.509, 30.189, 11.321, 16.981, 0.0]",2.4047028739155696,72.87490516764781,0.3068530745048143
in792sx,A-C12,210331-AC12-4_m010_r1.png,90.0,1000,30.016,100.0,100.0,50.569,59.80119977678572,40.198800223214285,"[64.865, 10.811, 17.568, 6.757, 0.0]",2.9227679557440123,60.80731685592589,0.3465965804676594
in792sx,A-C12,210331-AC12-4_m011_r1.png,90.0,1000,30.016,100.0,100.0,50.569,56.855032784598215,43.144967215401785,"[65.0, 6.667, 15.0, 13.333, 0.0]",2.6538304183907493,72.01116864578198,0.3688185328141077
in792sx,A-C12,210331-AC12-4_m012_r1.png,90.0,1000,30.016,100.0,100.0,50.569,60.431954520089285,39.56804547991072,"[52.459, 14.754, 21.311, 11.475, 0.0]",1.8907085942540327,61.142613956919554,0.3934529601595144
in792sx,A-C12,210331-AC12-4_m013_r1.png,90.0,1000,30.016,100.0,100.0,50.569,51.59537179129464,48.40462820870536,"[54.098, 14.754, 21.311, 9.836, 0.0]",2.226581931016677,80.68209446694021,0.3990057096992411
in792sx,A-C12,210331-AC12-4_m014_r1.png,90.0,1000,30.016,100.0,100.0,50.569,53.72593470982143,46.27406529017858,"[52.941, 19.608, 11.765, 15.686, 0.0]",2.398929955921563,75.16304305256995,0.3520971226785092
in792sx,A-C12,210331-AC12-4_m015_r1.png,90.0,1000,30.016,100.0,100.0,50.569,59.102347237723215,40.89765276227679,"[50.746, 26.866, 17.91, 2.985, 1.493]",2.3150916710929583,63.96884093845296,0.3367255037791065
in792sx,A-C9,210330-AC9-1_m001_r1.png,329.0,800,25.857,100.0,100.0,44.535,65.64714704241071,34.352852957589285,"[86.707, 12.085, 1.208, 0.0, 0.0]",1.3763560452274195,33.73351814964204,0.7780293831165935
in792sx,A-C9,210330-AC9-1_m002_r1.png,329.0,800,25.857,100.0,100.0,44.535,66.80079868861607,33.19920131138393,"[88.669, 11.331, 0.0, 0.0, 0.0]",1.4432260615819852,31.29333407321013,0.7789458522411971
in792sx,A-C9,210330-AC9-1_m003_r1.png,329.0,800,25.857,100.0,100.0,44.535,67.73297991071429,32.267020089285715,"[90.884, 8.84, 0.276, 0.0, 0.0]",1.6634059701112185,27.485771817902133,0.7270641325284497
in792sx,A-C9,210330-AC9-1_m004_r1.png,329.0,800,25.857,100.0,100.0,44.535,66.29629952566964,33.703700474330354,"[89.222, 10.18, 0.599, 0.0, 0.0]",1.579465805750225,30.67945075448493,0.7735139044353238
in792sx,A-C9,210330-AC9-1_m005_r1.png,329.0,800,25.857,100.0,100.0,44.535,63.3880615234375,36.6119384765625,"[83.974, 15.064, 0.962, 0.0, 0.0]",2.030376767327915,27.924585610497463,0.6862729456302128
in792sx,A-C9,210330-AC9-1_m006_r1.png,329.0,800,25.857,100.0,100.0,44.535,66.69895717075893,33.30104282924108,"[92.327, 7.673, 0.0, 0.0, 0.0]",1.6494581064489675,25.622059821830742,0.7813269310000371
in792sx,A-C9,210330-AC9-1_m007_r1.png,329.0,800,25.857,100.0,100.0,44.535,64.01436941964286,35.98563058035714,"[81.469, 16.783, 1.748, 0.0, 0.0]",1.4005537872251368,36.946112491953954,0.7720113293482627
in792sx,A-C9,210330-AC9-1_m008_r1.png,329.0,800,25.857,100.0,100.0,44.535,64.66055733816964,35.339442661830354,"[83.172, 15.858, 0.971, 0.0, 0.0]",1.4823492668025806,33.63044306638942,0.7321875912755493
in792sx,A-C9,210330-AC9-1_m009_r1.png,329.0,800,25.857,100.0,100.0,44.535,64.3768310546875,35.6231689453125,"[82.372, 17.308, 0.321, 0.0, 0.0]",1.7858265468780867,29.005089534492576,0.7176453616032956
in792sx,A-C9,210330-AC9-1_m010_r1.png,329.0,800,25.857,100.0,100.0,44.535,63.03309849330358,36.96690150669643,"[78.519, 19.63, 1.852, 0.0, 0.0]",1.9506497425704417,32.29214989875298,0.6542602279461545
in792sx,A-C9,210330-AC9-1_m011_r1.png,329.0,800,25.857,100.0,100.0,44.535,61.12697056361607,38.87302943638392,"[82.278, 17.722, 0.0, 0.0, 0.0]",1.602718826569951,30.19319681049883,0.7864833798566571
in792sx,A-C9,210330-AC9-1_m012_r1.png,329.0,800,25.857,100.0,100.0,44.535,63.77336774553572,36.226632254464285,"[91.328, 8.672, 0.0, 0.0, 0.0]",1.6468314777719542,27.39879309265752,0.8132213477753854
in792sx,A-C9,210330-AC9-1_m013_r1.png,329.0,800,25.857,100.0,100.0,44.535,62.93596540178571,37.064034598214285,"[82.781, 16.887, 0.331, 0.0, 0.0]",2.112251726097021,27.166728720783382,0.660973281336715
in792sx,A-C9,210330-AC9-1_m014_r1.png,329.0,800,25.857,100.0,100.0,44.535,60.43840680803572,39.561593191964285,"[79.856, 19.065, 1.079, 0.0, 0.0]",2.0595152085219874,28.566488574977427,0.6500743270284923
in792sx,A-C9,210330-AC9-1_m015_r1.png,329.0,800,25.857,100.0,100.0,44.535,63.56331961495536,36.436680385044646,"[84.858, 14.511, 0.631, 0.0, 0.0]",2.0429449034855507,26.995723748212946,0.6713610632585285
in792sx,A-C9,210330-AC9-2_m001_r1.png,329.0,800,25.857,100.0,100.0,44.535,67.91538783482143,32.08461216517857,"[87.316, 10.914, 1.77, 0.0, 0.0]",1.6438074370123488,30.693873800349447,0.6552684125080561
in792sx,A-C9,210330-AC9-2_m002_r1.png,329.0,800,25.857,100.0,100.0,44.535,68.5430908203125,31.456909179687496,"[87.675, 12.325, 0.0, 0.0, 0.0]",1.5034379730895562,31.282148777382563,0.6671742831454051
in792sx,A-C9,210330-AC9-2_m003_r1.png,329.0,800,25.857,100.0,100.0,44.535,66.95138113839286,33.048618861607146,"[85.256, 13.782, 0.962, 0.0, 0.0]",1.5116867329513477,34.553716408924544,0.6663864781960925
in792sx,A-C9,210330-AC9-2_m004_r1.png,329.0,800,25.857,100.0,100.0,44.535,68.50350516183036,31.49649483816964,"[86.322, 12.766, 0.912, 0.0, 0.0]",1.4719115846489992,34.10790541492019,0.7114997271772621
in792sx,A-C9,210330-AC9-2_m005_r1.png,329.0,800,25.857,100.0,100.0,44.535,68.28578404017858,31.71421595982143,"[85.714, 13.982, 0.304, 0.0, 0.0]",1.449817380421379,34.256651862572184,0.6859272537589516
in792sx,A-C9,210330-AC9-2_m006_r1.png,329.0,800,25.857,100.0,100.0,44.535,67.49250139508929,32.50749860491071,"[85.113, 14.239, 0.647, 0.0, 0.0]",1.4945877649049977,35.05664193085689,0.6685397788767523
in792sx,A-C9,210330-AC9-2_m007_r1.png,329.0,800,25.857,100.0,100.0,44.535,67.69627162388393,32.30372837611607,"[84.592, 15.106, 0.302, 0.0, 0.0]",1.5597305021759749,32.463668771366486,0.6483627328049139
in792sx,A-C9,210330-AC9-2_m008_r1.png,329.0,800,25.857,100.0,100.0,44.535,66.98835100446429,33.011648995535715,"[85.625, 13.438, 0.938, 0.0, 0.0]",1.4700335197443848,36.13393306907506,0.6197251386420443
in792sx,A-C9,210330-AC9-2_m009_r1.png,329.0,800,25.857,100.0,100.0,44.535,67.16552734375,32.83447265625,"[85.016, 13.681, 1.303, 0.0, 0.0]",1.389299472701797,36.3600330705634,0.658553597183915
in792sx,A-C9,210330-AC9-2_m010_r1.png,329.0,800,25.857,100.0,100.0,44.535,68.00371442522322,31.996285574776785,"[88.047, 10.787, 1.166, 0.0, 0.0]",1.443041461990767,36.04266646782276,0.6563294703957083
in792sx,A-C9,210330-AC9-2_m011_r1.png,329.0,800,25.857,100.0,100.0,44.535,70.60982840401786,29.390171595982142,"[90.957, 8.245, 0.798, 0.0, 0.0]",1.3823358084921826,34.094057667404286,0.7053018443902505
in792sx,A-C9,210330-AC9-2_m012_r1.png,329.0,800,25.857,100.0,100.0,44.535,67.46172223772321,32.538277762276785,"[86.377, 13.043, 0.58, 0.0, 0.0]",1.4428666735602322,35.832578578315925,0.7113454860280392
in792sx,A-C9,210330-AC9-2_m013_r1.png,329.0,800,25.857,100.0,100.0,44.535,67.18741280691964,32.812587193080354,"[86.31, 13.095, 0.595, 0.0, 0.0]",1.632538268510406,31.020346554282145,0.6396836528605854
in792sx,A-C9,210330-AC9-2_m014_r1.png,329.0,800,25.857,100.0,100.0,44.535,67.82052176339286,32.179478236607146,"[87.387, 11.712, 0.901, 0.0, 0.0]",1.51766332131978,32.866104260056694,0.632060765006186
in792sx,A-C9,210330-AC9-2_m015_r1.png,329.0,800,25.857,100.0,100.0,44.535,66.71029227120536,33.289707728794646,"[89.227, 10.497, 0.276, 0.0, 0.0]",1.4411508749993307,28.76631356421821,0.7598284827328678
in792sx,A-C9,210330-AC9-3_m001_r1.png,329.0,800,25.857,100.0,100.0,44.535,64.63213239397322,35.367867606026785,"[82.886, 15.772, 1.342, 0.0, 0.0]",1.3294292387725652,36.41895526234829,0.7742217785201589
in792sx,A-C9,210330-AC9-3_m002_r1.png,329.0,800,25.857,100.0,100.0,44.535,65.4925537109375,34.5074462890625,"[87.032, 12.392, 0.576, 0.0, 0.0]",1.4241250012408138,32.08290064513265,0.7920908640864205
in792sx,A-C9,210330-AC9-3_m003_r1.png,329.0,800,25.857,100.0,100.0,44.535,64.12309919084821,35.876900809151785,"[86.645, 12.378, 0.977, 0.0, 0.0]",1.4863219895509363,31.978325325643823,0.7930921257265774
in792sx,A-C9,210330-AC9-3_m004_r1.png,329.0,800,25.857,100.0,100.0,44.535,65.37824358258929,34.621756417410715,"[87.988, 11.111, 0.901, 0.0, 0.0]",1.4285636971418134,31.60040132709113,0.7813573314496506
in792sx,A-C9,210330-AC9-3_m005_r1.png,329.0,800,25.857,100.0,100.0,44.535,65.93828473772322,34.061715262276785,"[89.459, 10.256, 0.285, 0.0, 0.0]",1.463835200810112,32.36575473146694,0.79399456054325
in792sx,A-C9,210330-AC9-3_m006_r1.png,329.0,800,25.857,100.0,100.0,44.535,63.51056780133929,36.48943219866072,"[85.276, 14.11, 0.613, 0.0, 0.0]",1.4730540263575629,32.72066420790001,0.7664977088346514
in792sx,A-C9,210330-AC9-3_m007_r1.png,329.0,800,25.857,100.0,100.0,44.535,63.563058035714285,36.43694196428572,"[88.252, 11.748, 0.0, 0.0, 0.0]",1.4027439614325627,32.71899382386902,0.7886957287337747
in792sx,A-C9,210330-AC9-3_m008_r1.png,329.0,800,25.857,100.0,100.0,44.535,66.04649135044642,33.95350864955357,"[86.919, 12.791, 0.291, 0.0, 0.0]",1.4716424285471843,31.910025724406463,0.796785965681933
in792sx,A-C9,210330-AC9-3_m009_r1.png,329.0,800,25.857,100.0,100.0,44.535,67.53138950892857,32.46861049107143,"[85.758, 13.939, 0.303, 0.0, 0.0]",1.494680177826427,32.16307147332841,0.7729681657537903
in792sx,A-C9,210330-AC9-3_m010_r1.png,329.0,800,25.857,100.0,100.0,44.535,66.1297607421875,33.8702392578125,"[89.911, 9.792, 0.297, 0.0, 0.0]",1.4981122752631717,30.436044649530043,0.7960745795145517
in792sx,A-C9,210330-AC9-3_m011_r1.png,329.0,800,25.857,100.0,100.0,44.535,66.67916434151786,33.320835658482146,"[90.313, 9.402, 0.285, 0.0, 0.0]",1.4448438484118191,30.36684006708969,0.8328197195489522
in792sx,A-C9,210330-AC9-3_m012_r1.png,329.0,800,25.857,100.0,100.0,44.535,66.41017368861607,33.58982631138393,"[91.576, 8.424, 0.0, 0.0, 0.0]",1.3698385404120292,29.35517443122101,0.8487664847221466
in792sx,A-C9,210330-AC9-3_m013_r1.png,329.0,800,25.857,100.0,100.0,44.535,67.9559326171875,32.0440673828125,"[88.92, 11.08, 0.0, 0.0, 0.0]",1.5501832522699182,28.25868464395748,0.7856426853873355
in792sx,A-C9,210330-AC9-3_m014_r1.png,329.0,800,25.857,100.0,100.0,44.535,68.18045479910714,31.819545200892858,"[90.725, 9.275, 0.0, 0.0, 0.0]",1.682275048987502,27.72184021894976,0.7591788536132834
in792sx,A-C9,210330-AC9-3_m015_r1.png,329.0,800,25.857,100.0,100.0,44.535,65.82074846540179,34.179251534598215,"[86.943, 12.42, 0.637, 0.0, 0.0]",1.5404375635399208,31.126888622545877,0.7655500081314323
in792sx,A-C9,210330-AC9-4_m001_r1.png,329.0,800,25.857,100.0,100.0,44.535,66.95347377232143,33.04652622767857,"[89.368, 10.345, 0.287, 0.0, 0.0]",1.6382182079260308,30.16314382579418,0.7891104721798679
in792sx,A-C9,210330-AC9-4_m002_r1.png,329.0,800,25.857,100.0,100.0,44.535,66.70070103236607,33.29929896763393,"[90.571, 9.429, 0.0, 0.0, 0.0]",1.4463960534613969,29.972305028611487,0.7986549989807955
in792sx,A-C9,210330-AC9-4_m003_r1.png,329.0,800,25.857,100.0,100.0,44.535,66.23081752232143,33.76918247767857,"[89.944, 9.777, 0.279, 0.0, 0.0]",1.4406162055722629,29.880650705709492,0.7896904454875545
in792sx,A-C9,210330-AC9-4_m004_r1.png,329.0,800,25.857,100.0,100.0,44.535,65.69693429129464,34.303065708705354,"[88.889, 11.111, 0.0, 0.0, 0.0]",1.5025988800104149,29.48933642611125,0.8060837021291909
in792sx,A-C9,210330-AC9-4_m005_r1.png,329.0,800,25.857,100.0,100.0,44.535,64.8724365234375,35.1275634765625,"[86.81, 12.577, 0.613, 0.0, 0.0]",1.311992429715024,33.27148434172458,0.8213863104006185
in792sx,A-C9,210330-AC9-4_m006_r1.png,329.0,800,25.857,100.0,100.0,44.535,65.49822126116072,34.501778738839285,"[88.358, 11.343, 0.299, 0.0, 0.0]",1.3849637450524233,31.884052319234907,0.7960585837920918
in792sx,A-C9,210330-AC9-4_m007_r1.png,329.0,800,25.857,100.0,100.0,44.535,67.49468122209822,32.505318777901785,"[91.003, 8.997, 0.0, 0.0, 0.0]",1.431634379519562,29.301201159264085,0.8187748288257263
in792sx,A-C9,210330-AC9-4_m008_r1.png,329.0,800,25.857,100.0,100.0,44.535,65.56422642299107,34.43577357700892,"[89.189, 10.811, 0.0, 0.0, 0.0]",1.3889929043522595,30.430837662076037,0.8027598977615913
in792sx,A-C9,210330-AC9-4_m009_r1.png,329.0,800,25.857,100.0,100.0,44.535,65.38094656808036,34.619053431919646,"[90.296, 9.704, 0.0, 0.0, 0.0]",1.390171742472584,30.19337469952292,0.8735313185964559
in792sx,A-C9,210330-AC9-4_m010_r1.png,329.0,800,25.857,100.0,100.0,44.535,64.19642857142858,35.80357142857143,"[91.185, 8.815, 0.0, 0.0, 0.0]",1.4135801554769811,29.303683633168216,0.8295560826929772
in792sx,A-C9,210330-AC9-4_m011_r1.png,329.0,800,25.857,100.0,100.0,44.535,65.76642717633928,34.233572823660715,"[89.08, 10.632, 0.287, 0.0, 0.0]",1.3997198071089278,30.61755483486467,0.8097205117905012
in792sx,A-C9,210330-AC9-4_m012_r1.png,329.0,800,25.857,100.0,100.0,44.535,64.43620954241072,35.563790457589285,"[88.589, 11.411, 0.0, 0.0, 0.0]",1.458336349124821,31.348906375950705,0.8138862391445353
in792sx,A-C9,210330-AC9-4_m013_r1.png,329.0,800,25.857,100.0,100.0,44.535,65.22495814732143,34.77504185267858,"[88.0, 11.385, 0.615, 0.0, 0.0]",1.448209103065253,32.40305959666265,0.7898266024021272
in792sx,A-C9,210330-AC9-4_m014_r1.png,329.0,800,25.857,100.0,100.0,44.535,67.30913434709821,32.690865652901785,"[90.96, 8.192, 0.847, 0.0, 0.0]",1.5564570886090434,32.53778897134695,0.7627023022310091
in792sx,A-C9,210330-AC9-4_m015_r1.png,329.0,800,25.857,100.0,100.0,44.535,66.61821637834822,33.381783621651785,"[91.375, 8.625, 0.0, 0.0, 0.0]",1.4140067975268718,30.29088976095115,0.845688913467466
in792sx,A-C10,210331-AC10-1_m001_r1.png,164.5,900,28.142,100.0,100.0,47.714,52.427542550223215,47.57245744977679,"[44.66, 30.097, 23.301, 1.942, 0.0]",2.7362960792978077,41.81161600834445,0.3840838478200638
in792sx,A-C10,210331-AC10-1_m002_r1.png,164.5,900,28.142,100.0,100.0,47.714,51.92086356026786,48.07913643973215,"[54.808, 21.154, 20.192, 3.846, 0.0]",2.4630863121007924,50.53860204792105,0.3253114646389388
in792sx,A-C10,210331-AC10-1_m003_r1.png,164.5,900,28.142,100.0,100.0,47.714,53.81923130580357,46.18076869419643,"[56.364, 27.273, 12.727, 3.636, 0.0]",2.480874723371802,46.16742123570054,0.3130230266197519
in792sx,A-C10,210331-AC10-1_m004_r1.png,164.5,900,28.142,100.0,100.0,47.714,49.451904296875,50.54809570312499,"[50.0, 22.115, 24.038, 3.846, 0.0]",2.316367670358413,49.433856095470105,0.4076014399772165
in792sx,A-C10,210331-AC10-1_m005_r1.png,164.5,900,28.142,100.0,100.0,47.714,50.49769810267857,49.50230189732142,"[48.78, 25.61, 21.951, 2.439, 1.22]",2.6526512687086177,58.08951472651126,0.3113502373714985
in792sx,A-C10,210331-AC10-1_m006_r1.png,164.5,900,28.142,100.0,100.0,47.714,51.85320172991072,48.146798270089285,"[50.0, 24.324, 16.216, 9.459, 0.0]",3.255513827504717,52.83287782481135,0.2905977407358677
in792sx,A-C10,210331-AC10-1_m007_r1.png,164.5,900,28.142,100.0,100.0,47.714,53.48641531808036,46.513584681919646,"[55.769, 19.231, 23.077, 1.923, 0.0]",3.03752028511779,42.11075685647284,0.352656526149109
in792sx,A-C10,210331-AC10-1_m008_r1.png,164.5,900,28.142,100.0,100.0,47.714,50.687255859375,49.312744140625,"[51.754, 28.947, 16.667, 2.632, 0.0]",2.613989435337383,50.69494669221992,0.4003087197458341
in792sx,A-C10,210331-AC10-1_m009_r1.png,164.5,900,28.142,100.0,100.0,47.714,53.14610072544643,46.85389927455358,"[52.137, 29.06, 17.949, 0.855, 0.0]",2.2605345351180453,46.84314829929973,0.3958914049848119
in792sx,A-C10,210331-AC10-1_m010_r1.png,164.5,900,28.142,100.0,100.0,47.714,53.90912737165179,46.09087262834821,"[55.469, 27.344, 16.406, 0.781, 0.0]",2.266637027365912,43.11427048471118,0.3920001774393351
in792sx,A-C10,210331-AC10-1_m011_r1.png,164.5,900,28.142,100.0,100.0,47.714,50.86887904575893,49.13112095424107,"[48.913, 22.826, 25.0, 3.261, 0.0]",3.1717653886995483,45.07864354324588,0.3476265620594794
in792sx,A-C10,210331-AC10-1_m012_r1.png,164.5,900,28.142,100.0,100.0,47.714,49.997035435267854,50.00296456473215,"[39.744, 34.615, 19.231, 5.128, 1.282]",2.8913074732479966,53.425984085391455,0.3157356907635491
in792sx,A-C10,210331-AC10-1_m013_r1.png,164.5,900,28.142,100.0,100.0,47.714,55.02903529575893,44.97096470424108,"[56.14, 26.316, 15.789, 1.754, 0.0]",2.910218221600032,40.24181734848993,0.3716416755855833
in792sx,A-C10,210331-AC10-1_m014_r1.png,164.5,900,28.142,100.0,100.0,47.714,51.06218610491071,48.93781389508929,"[47.368, 29.474, 17.895, 5.263, 0.0]",2.7198194450838407,48.76108623646842,0.3538986955007118
in792sx,A-C10,210331-AC10-1_m015_r1.png,164.5,900,28.142,100.0,100.0,47.714,54.47562081473214,45.524379185267854,"[52.427, 27.184, 19.417, 0.971, 0.0]",2.660863345867164,42.433036955513344,0.3936964354032836
in792sx,A-C10,210331-AC10-2_m001_r1.png,164.5,900,28.142,100.0,100.0,47.714,55.38120814732142,44.61879185267857,"[54.717, 20.755, 22.642, 1.887, 0.0]",2.484413724595682,43.114147725484536,0.4095197869469168
in792sx,A-C10,210331-AC10-2_m002_r1.png,164.5,900,28.142,100.0,100.0,47.714,58.101806640625,41.898193359375,"[58.108, 31.081, 10.811, 0.0, 0.0]",2.856645636420492,33.68738652373533,0.3911001492908408
in792sx,A-C10,210331-AC10-2_m003_r1.png,164.5,900,28.142,100.0,100.0,47.714,57.17058454241072,42.829415457589285,"[61.224, 28.571, 8.163, 2.041, 0.0]",3.21782442021596,35.699934057086324,0.3786487588501555
in792sx,A-C10,210331-AC10-2_m004_r1.png,164.5,900,28.142,100.0,100.0,47.714,59.287894112723215,40.71210588727679,"[63.687, 29.05, 7.263, 0.0, 0.0]",2.468591564204351,31.54617321423584,0.4518402621296911
in792sx,A-C10,210331-AC10-2_m005_r1.png,164.5,900,28.142,100.0,100.0,47.714,59.24368722098215,40.756312779017854,"[64.407, 28.249, 7.345, 0.0, 0.0]",2.516853916193332,32.07107956262788,0.4449061051705449
in792sx,A-C10,210331-AC10-2_m006_r1.png,164.5,900,28.142,100.0,100.0,47.714,54.22084263392857,45.77915736607142,"[54.286, 24.762, 17.143, 3.81, 0.0]",2.5807928502630344,42.02851070792158,0.4196937685702462
in792sx,A-C10,210331-AC10-2_m007_r1.png,164.5,900,28.142,100.0,100.0,47.714,57.71527971540179,42.284720284598215,"[55.319, 31.915, 12.766, 0.0, 0.0]",2.4255438886057767,35.708432188445144,0.4412639113754241
in792sx,A-C10,210331-AC10-2_m008_r1.png,164.5,900,28.142,100.0,100.0,47.714,55.93427385602679,44.065726143973215,"[55.906, 29.134, 13.386, 1.575, 0.0]",2.648395933596778,40.59347617670405,0.4410078291382983
in792sx,A-C10,210331-AC10-2_m009_r1.png,164.5,900,28.142,100.0,100.0,47.714,54.609200613839285,45.39079938616072,"[56.41, 26.496, 15.385, 1.709, 0.0]",2.501284772536103,42.923067482141455,0.3837644823223449
in792sx,A-C10,210331-AC10-2_m010_r1.png,164.5,900,28.142,100.0,100.0,47.714,51.70078822544642,48.29921177455357,"[61.017, 21.186, 13.559, 4.237, 0.0]",2.2703696786775387,52.788742963045074,0.3453842414699022
in792sx,A-C10,210331-AC10-2_m011_r1.png,164.5,900,28.142,100.0,100.0,47.714,52.15497698102679,47.845023018973215,"[38.144, 29.897, 30.928, 1.031, 0.0]",2.581443273579793,43.86674304990885,0.4109962124963413
in792sx,A-C10,210331-AC10-2_m012_r1.png,164.5,900,28.142,100.0,100.0,47.714,52.63480050223214,47.365199497767854,"[46.154, 28.571, 21.978, 3.297, 0.0]",2.6223488004418853,50.117216236374986,0.335802024124734
in792sx,A-C10,210331-AC10-2_m013_r1.png,164.5,900,28.142,100.0,100.0,47.714,53.9788818359375,46.0211181640625,"[49.474, 24.211, 23.158, 3.158, 0.0]",2.758769002587137,42.73414358551659,0.3391778266661153
in792sx,A-C10,210331-AC10-2_m014_r1.png,164.5,900,28.142,100.0,100.0,47.714,54.2083740234375,45.7916259765625,"[56.25, 21.875, 15.625, 6.25, 0.0]",2.077692347509285,52.90434662240692,0.3205390085601657
in792sx,A-C10,210331-AC10-2_m015_r1.png,164.5,900,28.142,100.0,100.0,47.714,53.006591796875,46.993408203125,"[56.122, 22.449, 17.347, 3.061, 1.02]",1.7944751389530702,60.711389203009006,0.3085281168015067
in792sx,A-C10,210331-AC10-3_m001_r1.png,164.5,900,28.142,100.0,100.0,47.714,55.0970458984375,44.9029541015625,"[54.098, 25.41, 19.672, 0.82, 0.0]",2.4760146383456827,42.820202260988864,0.3987226904146677
in792sx,A-C10,210331-AC10-3_m002_r1.png,164.5,900,28.142,100.0,100.0,47.714,48.45040457589286,51.54959542410714,"[54.118, 22.353, 15.294, 7.059, 1.176]",2.0176821203006705,74.40875072798659,0.26583967222183
in792sx,A-C10,210331-AC10-3_m003_r1.png,164.5,900,28.142,100.0,100.0,47.714,57.64805385044642,42.35194614955357,"[63.014, 23.973, 12.329, 0.685, 0.0]",2.238267391296399,38.816940995723854,0.4302741952242003
in792sx,A-C10,210331-AC10-3_m004_r1.png,164.5,900,28.142,100.0,100.0,47.714,56.606270926339285,43.39372907366072,"[55.97, 29.104, 14.179, 0.746, 0.0]",2.6510125666869597,38.590920609664295,0.4239562750555964
in792sx,A-C10,210331-AC10-3_m005_r1.png,164.5,900,28.142,100.0,100.0,47.714,55.60171944754464,44.39828055245536,"[60.156, 24.219, 13.281, 2.344, 0.0]",2.535868431744987,41.9096378689706,0.418212679765239
in792sx,A-C10,210331-AC10-3_m006_r1.png,164.5,900,28.142,100.0,100.0,47.714,52.04031808035714,47.95968191964285,"[52.688, 19.355, 24.731, 2.151, 1.075]",2.157265493355176,56.85562975368958,0.3419587302494888
in792sx,A-C10,210331-AC10-3_m007_r1.png,164.5,900,28.142,100.0,100.0,47.714,52.262747628348215,47.737252371651785,"[53.191, 21.277, 21.277, 4.255, 0.0]",2.966804966010704,47.21395597783978,0.3383168719715255
in792sx,A-C10,210331-AC10-3_m008_r1.png,164.5,900,28.142,100.0,100.0,47.714,54.18526785714286,45.814732142857146,"[51.961, 25.49, 18.627, 3.922, 0.0]",2.605941661833782,45.20235944902378,0.404491027827529
in792sx,A-C10,210331-AC10-3_m009_r1.png,164.5,900,28.142,100.0,100.0,47.714,56.087210518973215,43.91278948102679,"[54.128, 24.771, 19.266, 1.835, 0.0]",1.8514894382242189,47.11273484630163,0.3940411907281613
in792sx,A-C10,210331-AC10-3_m010_r1.png,164.5,900,28.142,100.0,100.0,47.714,57.43425641741071,42.56574358258929,"[62.222, 23.704, 13.333, 0.741, 0.0]",2.611244657656631,37.18062917574366,0.3635936503015427
in792sx,A-C10,210331-AC10-3_m011_r1.png,164.5,900,28.142,100.0,100.0,47.714,50.612618582589285,49.38738141741072,"[54.082, 29.592, 10.204, 6.122, 0.0]",2.844686015961777,54.18482775429636,0.3114500183289324
in792sx,A-C10,210331-AC10-3_m012_r1.png,164.5,900,28.142,100.0,100.0,47.714,50.330636160714285,49.66936383928572,"[60.377, 16.038, 19.811, 2.83, 0.943]",1.931559603479212,62.03577373972585,0.3449005672685322
in792sx,A-C10,210331-AC10-3_m013_r1.png,164.5,900,28.142,100.0,100.0,47.714,55.01892089843749,44.9810791015625,"[61.739, 22.609, 12.174, 3.478, 0.0]",2.5114052262395115,47.70653579218112,0.3462939238344595
in792sx,A-C10,210331-AC10-3_m014_r1.png,164.5,900,28.142,100.0,100.0,47.714,55.585501534598215,44.414498465401785,"[54.955, 22.523, 22.523, 0.0, 0.0]",2.600365202328097,38.96351446977032,0.3939143898460156
in792sx,A-C10,210331-AC10-3_m015_r1.png,164.5,900,28.142,100.0,100.0,47.714,52.90291922433036,47.09708077566964,"[54.651, 16.279, 24.419, 4.651, 0.0]",2.7843012153498807,47.579667544322014,0.3091221399321769
in792sx,A-C10,210331-AC10-4_m001_r1.png,164.5,900,28.142,100.0,100.0,47.714,55.804966517857146,44.19503348214286,"[54.167, 20.833, 23.958, 1.042, 0.0]",2.57189246628953,43.71232412798294,0.3740864696380331
