Repository: Jungmin-YUN-0/doosan_gasturbin

# doosan_gasturbin

# 1
extract_iamge_feature_from_seg/inference.py ← 이미지 피쳐값 추출//
[1] "option" _원하는 데이터 설정
[2] 경로설정
  - "data_root_path" _데이터셋 위치
  - "output_dir" _결과 저장 위치
[3] "feature_num" _이미지 피쳐값 설정

File: data_all_feature.csv (part 4 of 13)
file_x,id,Name,stress_mpa,temp_oc,LMP,mean,upper,lower,gamma,gammaP,gammaP_distrib,gammaP_aspect,gammaP_width,gammaP_circle
in792sx,A-C10,210331-AC10-4_m002_r1.png,164.5,900,28.142,100.0,100.0,47.714,54.93094308035714,45.06905691964286,"[58.095, 18.095, 20.952, 2.857, 0.0]",2.6717461428607105,45.23859810308025,0.3840167251862251
in792sx,A-C10,210331-AC10-4_m003_r1.png,164.5,900,28.142,100.0,100.0,47.714,53.912353515625,46.087646484375,"[57.778, 15.556, 24.444, 2.222, 0.0]",2.3604857832880217,52.75227687704633,0.3340592879189852
in792sx,A-C10,210331-AC10-4_m004_r1.png,164.5,900,28.142,100.0,100.0,47.714,51.58612932477679,48.413870675223215,"[51.456, 28.155, 16.505, 3.883, 0.0]",2.240976048607389,51.04891977384239,0.3730748951824295
in792sx,A-C10,210331-AC10-4_m005_r1.png,164.5,900,28.142,100.0,100.0,47.714,54.984130859375,45.015869140625,"[51.376, 29.358, 16.514, 2.752, 0.0]",3.0317053692873186,39.589622528996856,0.3909394468421148
in792sx,A-C10,210331-AC10-4_m006_r1.png,164.5,900,28.142,100.0,100.0,47.714,52.57882254464285,47.421177455357146,"[45.556, 28.889, 21.111, 4.444, 0.0]",2.740623060653005,47.0099856569134,0.3811194657405795
in792sx,A-C10,210331-AC10-4_m007_r1.png,164.5,900,28.142,100.0,100.0,47.714,51.810302734375,48.189697265625,"[44.737, 27.632, 21.053, 5.263, 1.316]",2.544565927600869,63.02254457096805,0.3038314872287367
in792sx,A-C10,210331-AC10-4_m008_r1.png,164.5,900,28.142,100.0,100.0,47.714,51.58455984933036,48.41544015066964,"[57.732, 12.371, 25.773, 4.124, 0.0]",2.8128020094305306,48.40365264614854,0.330451583325926
in792sx,A-C10,210331-AC10-4_m009_r1.png,164.5,900,28.142,100.0,100.0,47.714,53.40227399553571,46.597726004464285,"[55.0, 25.833, 17.5, 1.667, 0.0]",2.010856109680316,50.10676770951782,0.3830754019848836
in792sx,A-C10,210331-AC10-4_m010_r1.png,164.5,900,28.142,100.0,100.0,47.714,52.47105189732143,47.52894810267857,"[56.098, 13.415, 23.171, 7.317, 0.0]",2.836457363912603,52.0855733295959,0.2990625686626123
in792sx,A-C10,210331-AC10-4_m011_r1.png,164.5,900,28.142,100.0,100.0,47.714,52.497994559151785,47.502005440848215,"[54.167, 17.708, 22.917, 5.208, 0.0]",2.652901467933961,47.58718283722899,0.3198938463279598
in792sx,A-C10,210331-AC10-4_m012_r1.png,164.5,900,28.142,100.0,100.0,47.714,56.03001185825893,43.96998814174108,"[60.606, 20.455, 18.939, 0.0, 0.0]",2.6655830639370586,38.72458431180662,0.4104438844793218
in792sx,A-C10,210331-AC10-4_m013_r1.png,164.5,900,28.142,100.0,100.0,47.714,54.00285993303572,45.997140066964285,"[52.174, 26.957, 19.13, 1.739, 0.0]",3.326032917620216,37.50646689134364,0.4054419475287659
in792sx,A-C10,210331-AC10-4_m014_r1.png,164.5,900,28.142,100.0,100.0,47.714,54.518607003348215,45.481392996651785,"[57.143, 29.286, 12.143, 1.429, 0.0]",2.316364351274279,40.37252118672756,0.4410453582353561
in792sx,A-C10,210331-AC10-4_m015_r1.png,164.5,900,28.142,100.0,100.0,47.714,52.113821847098215,47.886178152901785,"[52.033, 30.081, 15.447, 2.439, 0.0]",2.370496125201872,44.76039554329456,0.405095429096043
in792sx,A-C10,210406-AC10-1_m001_r1.png,164.5,900,28.142,100.0,100.0,47.714,55.010201590401785,44.989798409598215,"[55.238, 26.667, 15.238, 2.857, 0.0]",2.701563265094882,43.48039653901529,0.3616923413890801
in792sx,A-C10,210406-AC10-1_m002_r1.png,164.5,900,28.142,100.0,100.0,47.714,53.93048967633929,46.06951032366071,"[56.818, 25.758, 16.667, 0.758, 0.0]",2.07688578522124,46.40891342077353,0.4451851005096327
in792sx,A-C10,210406-AC10-1_m003_r1.png,164.5,900,28.142,100.0,100.0,47.714,51.215645926339285,48.78435407366072,"[56.693, 22.835, 18.898, 1.575, 0.0]",1.7552408563056676,50.85621228523934,0.4229420935785171
in792sx,A-C10,210406-AC10-1_m004_r1.png,164.5,900,28.142,100.0,100.0,47.714,52.04738071986608,47.95261928013393,"[57.759, 25.0, 12.931, 4.31, 0.0]",2.0141904630714427,54.77883319159849,0.3964942305983773
in792sx,A-C10,210406-AC10-1_m005_r1.png,164.5,900,28.142,100.0,100.0,47.714,53.52922712053572,46.470772879464285,"[56.14, 23.684, 18.421, 1.754, 0.0]",2.885595421436747,43.98369796909719,0.3951441655253645
in792sx,A-C10,210406-AC10-1_m006_r1.png,164.5,900,28.142,100.0,100.0,47.714,52.869698660714285,47.13030133928572,"[47.5, 22.5, 23.75, 6.25, 0.0]",2.685686185419605,50.02951025384336,0.330123881900285
in792sx,A-C10,210406-AC10-1_m007_r1.png,164.5,900,28.142,100.0,100.0,47.714,53.18943568638392,46.81056431361607,"[47.436, 25.641, 21.795, 5.128, 0.0]",2.6303106395433016,54.01394041553077,0.353129665428067
in792sx,A-C10,210406-AC10-1_m008_r1.png,164.5,900,28.142,100.0,100.0,47.714,52.87275041852679,47.127249581473215,"[43.243, 27.027, 24.324, 5.405, 0.0]",2.951613431738501,49.34019682026362,0.2989056808288571
in792sx,A-C10,210406-AC10-1_m009_r1.png,164.5,900,28.142,100.0,100.0,47.714,52.76384626116072,47.236153738839285,"[60.194, 17.476, 16.505, 5.825, 0.0]",3.1059529194095736,49.22019726963584,0.3301332508498709
in792sx,A-C10,210406-AC10-1_m010_r1.png,164.5,900,28.142,100.0,100.0,47.714,53.04783412388393,46.95216587611607,"[48.214, 27.679, 22.321, 1.786, 0.0]",2.2712746413612965,45.2048170492518,0.4318633143008027
in792sx,A-C10,210406-AC10-1_m011_r1.png,164.5,900,28.142,100.0,100.0,47.714,55.270908900669646,44.72909109933036,"[53.153, 29.73, 14.414, 2.703, 0.0]",2.7549116641254536,43.05210981135743,0.3631984108184502
in792sx,A-C10,210406-AC10-1_m012_r1.png,164.5,900,28.142,100.0,100.0,47.714,57.137276785714285,42.86272321428572,"[53.153, 25.225, 18.919, 2.703, 0.0]",2.197041713583121,46.96604184471916,0.4036714977891032
in792sx,A-C10,210406-AC10-1_m013_r1.png,164.5,900,28.142,100.0,100.0,47.714,52.47689383370536,47.523106166294646,"[55.422, 25.301, 12.048, 7.229, 0.0]",2.2002273798344367,73.61028228228705,0.2857370889397517
in792sx,A-C10,210406-AC10-1_m014_r1.png,164.5,900,28.142,100.0,100.0,47.714,52.28585379464285,47.714146205357146,"[43.878, 27.551, 26.531, 2.041, 0.0]",2.7571014991513576,45.11289084988045,0.4006403438435907
in792sx,A-C10,210406-AC10-1_m015_r1.png,164.5,900,28.142,100.0,100.0,47.714,55.35008021763392,44.64991978236607,"[47.573, 31.068, 17.476, 3.883, 0.0]",2.9054159897067127,40.89527321366972,0.390463120462201
in792sx,A-C10,210406-AC10-2_m001_r1.png,164.5,900,28.142,100.0,100.0,47.714,53.72358049665179,46.276419503348215,"[38.235, 27.941, 29.412, 4.412, 0.0]",2.770836341434687,50.16935131883272,0.3302358202736467
in792sx,A-C10,210406-AC10-2_m002_r1.png,164.5,900,28.142,100.0,100.0,47.714,53.37960379464286,46.620396205357146,"[51.351, 20.27, 20.27, 8.108, 0.0]",2.623239805044686,55.21638145483732,0.296648211862227
in792sx,A-C10,210406-AC10-2_m003_r1.png,164.5,900,28.142,100.0,100.0,47.714,52.15715680803571,47.842843191964285,"[55.072, 18.841, 17.391, 8.696, 0.0]",3.3314305377510265,55.35224173669423,0.2309955710976246
in792sx,A-C10,210406-AC10-2_m004_r1.png,164.5,900,28.142,100.0,100.0,47.714,55.606602260044646,44.39339773995536,"[53.153, 29.73, 14.414, 2.703, 0.0]",2.296122029133646,46.35461220200824,0.4206210777345266
in792sx,A-C10,210406-AC10-2_m005_r1.png,164.5,900,28.142,100.0,100.0,47.714,55.84010532924108,44.15989467075893,"[56.604, 20.755, 19.811, 2.83, 0.0]",2.1401649340500644,51.49155386904474,0.389920223623587
in792sx,A-C10,210406-AC10-2_m006_r1.png,164.5,900,28.142,100.0,100.0,47.714,53.25169154575893,46.74830845424107,"[53.659, 23.171, 18.293, 4.878, 0.0]",2.6756281068383507,53.35526254772133,0.2748512919688323
in792sx,A-C10,210406-AC10-2_m007_r1.png,164.5,900,28.142,100.0,100.0,47.714,57.86525181361607,42.13474818638393,"[55.0, 27.5, 15.833, 1.667, 0.0]",2.895258626331383,36.25713913929249,0.3768074082730085
in792sx,A-C10,210406-AC10-2_m008_r1.png,164.5,900,28.142,100.0,100.0,47.714,55.36097935267858,44.63902064732143,"[35.106, 39.362, 22.34, 3.191, 0.0]",3.002651787381297,42.19350339154948,0.4279496706193982
in792sx,A-C10,210406-AC10-2_m009_r1.png,164.5,900,28.142,100.0,100.0,47.714,53.56724330357143,46.43275669642858,"[45.783, 27.711, 22.892, 3.614, 0.0]",2.8739628588381274,47.97606207743997,0.3793871644474272
in792sx,A-C10,210406-AC10-2_m010_r1.png,164.5,900,28.142,100.0,100.0,47.714,53.798915318080354,46.20108468191964,"[49.425, 20.69, 26.437, 3.448, 0.0]",2.931168952840377,47.992925108712726,0.3724455012662145
in792sx,A-C10,210406-AC10-2_m011_r1.png,164.5,900,28.142,100.0,100.0,47.714,52.50479561941964,47.49520438058036,"[46.809, 30.851, 18.085, 4.255, 0.0]",2.567914937682916,47.606490527664185,0.3466166898613046
in792sx,A-C10,210406-AC10-2_m012_r1.png,164.5,900,28.142,100.0,100.0,47.714,53.96379743303571,46.036202566964285,"[50.0, 26.531, 20.408, 3.061, 0.0]",2.504502118408985,47.17508667307688,0.3886031271802005
in792sx,A-C10,210406-AC10-2_m013_r1.png,164.5,900,28.142,100.0,100.0,47.714,49.05421665736608,50.94578334263393,"[56.944, 12.5, 25.0, 2.778, 2.778]",2.051727189642936,74.01116235421884,0.2895591476244167
in792sx,A-C10,210406-AC10-2_m014_r1.png,164.5,900,28.142,100.0,100.0,47.714,52.525460379464285,47.47453962053572,"[47.619, 23.81, 22.619, 5.952, 0.0]",2.816272086240002,49.47525847403818,0.3535979756055752
in792sx,A-C10,210406-AC10-2_m015_r1.png,164.5,900,28.142,100.0,100.0,47.714,54.15797642299107,45.84202357700893,"[47.312, 21.505, 30.108, 1.075, 0.0]",2.9951099505836294,40.82301259099654,0.3884232672353425
in792sx,A-C10,210406-AC10-3_m001_r1.png,164.5,900,28.142,100.0,100.0,47.714,53.29746791294643,46.70253208705357,"[59.302, 20.93, 16.279, 2.326, 1.163]",1.9139919344469172,128.29193530148464,0.3128582800869104
in792sx,A-C10,210406-AC10-3_m002_r1.png,164.5,900,28.142,100.0,100.0,47.714,54.36436244419642,45.63563755580357,"[41.379, 34.483, 20.69, 3.448, 0.0]",2.342019942324585,45.65463940010205,0.4022460341493146
in792sx,A-C10,210406-AC10-3_m003_r1.png,164.5,900,28.142,100.0,100.0,47.714,54.67843191964285,45.321568080357146,"[48.889, 22.222, 24.444, 4.444, 0.0]",3.1644343955324685,43.52299567568267,0.3746098194547656
in792sx,A-C10,210406-AC10-3_m004_r1.png,164.5,900,28.142,100.0,100.0,47.714,56.931588309151785,43.068411690848215,"[50.909, 30.0, 17.273, 1.818, 0.0]",2.879390682801773,42.23957486635902,0.4107104721561908
in792sx,A-C10,210406-AC10-3_m005_r1.png,164.5,900,28.142,100.0,100.0,47.714,59.294259207589285,40.70574079241072,"[60.274, 26.027, 13.014, 0.685, 0.0]",2.391392150839975,36.64862771056167,0.4568263258877371
in792sx,A-C10,210406-AC10-3_m006_r1.png,164.5,900,28.142,100.0,100.0,47.714,56.44557407924107,43.55442592075892,"[55.446, 24.752, 16.832, 2.97, 0.0]",2.3662722292202365,50.85433284880882,0.357618563021113
in792sx,A-C10,210406-AC10-3_m007_r1.png,164.5,900,28.142,100.0,100.0,47.714,58.10791015625,41.89208984375,"[52.5, 30.833, 15.833, 0.833, 0.0]",2.799123604837078,37.43935892771227,0.4363032391692247
in792sx,A-C10,210406-AC10-3_m008_r1.png,164.5,900,28.142,100.0,100.0,47.714,55.14596121651786,44.85403878348214,"[50.505, 24.242, 24.242, 1.01, 0.0]",3.204093005714146,41.57403208778578,0.4054931089714199
in792sx,A-C10,210406-AC10-3_m009_r1.png,164.5,900,28.142,100.0,100.0,47.714,51.94065638950893,48.05934361049108,"[42.683, 23.171, 30.488, 3.659, 0.0]",2.8777715606809604,46.106501051206855,0.3667810197202801
in792sx,A-C10,210406-AC10-3_m010_r1.png,164.5,900,28.142,100.0,100.0,47.714,51.13403320312499,48.865966796875,"[42.529, 31.034, 20.69, 5.747, 0.0]",2.458536895805922,49.99510348315736,0.3440289785219623
in792sx,A-C10,210406-AC10-3_m011_r1.png,164.5,900,28.142,100.0,100.0,47.714,52.22734723772321,47.77265276227679,"[40.741, 30.864, 20.988, 7.407, 0.0]",2.8682579762840845,47.47140107921128,0.3566352677219153
in792sx,A-C10,210406-AC10-3_m012_r1.png,164.5,900,28.142,100.0,100.0,47.714,53.3807373046875,46.6192626953125,"[44.444, 22.222, 29.167, 4.167, 0.0]",2.7379352088558657,51.74734901232451,0.3784162126326214
in792sx,A-C10,210406-AC10-3_m013_r1.png,164.5,900,28.142,100.0,100.0,47.714,59.67032296316964,40.32967703683036,"[59.441, 29.371, 10.49, 0.699, 0.0]",2.5317282067823657,35.71695136043357,0.3972083584969022
in792sx,A-C10,210406-AC10-3_m014_r1.png,164.5,900,28.142,100.0,100.0,47.714,57.60175432477679,42.39824567522321,"[58.333, 24.242, 15.909, 1.515, 0.0]",2.4378384993182283,38.23795120152933,0.3861449146125344
in792sx,A-C10,210406-AC10-3_m015_r1.png,164.5,900,28.142,100.0,100.0,47.714,55.8221435546875,44.1778564453125,"[51.351, 31.532, 15.315, 1.802, 0.0]",2.361901207409032,42.44091630837047,0.435577561699429
in792sx,A-C10,210406-AC10-4_m001_r1.png,164.5,900,28.142,100.0,100.0,47.714,53.90206473214286,46.097935267857146,"[55.34, 19.417, 24.272, 0.971, 0.0]",2.8451581644527875,43.01866178095249,0.3990452166598856
in792sx,A-C10,210406-AC10-4_m002_r1.png,164.5,900,28.142,100.0,100.0,47.714,54.50953892299108,45.49046107700893,"[44.828, 27.586, 25.287, 2.299, 0.0]",2.9417957057979165,41.81797883269561,0.3598705803406044
in792sx,A-C10,210406-AC10-4_m003_r1.png,164.5,900,28.142,100.0,100.0,47.714,54.389212472098215,45.610787527901785,"[47.368, 32.632, 15.789, 4.211, 0.0]",3.28383858029535,41.74489909684118,0.3748674476760653
in792sx,A-C10,210406-AC10-4_m004_r1.png,164.5,900,28.142,100.0,100.0,47.714,53.53480747767857,46.46519252232143,"[51.667, 29.167, 17.5, 1.667, 0.0]",2.333587235360763,44.58269043814857,0.4254581699724558
in792sx,A-C10,210406-AC10-4_m005_r1.png,164.5,900,28.142,100.0,100.0,47.714,53.51318359375,46.48681640625,"[57.143, 26.891, 12.605, 3.361, 0.0]",2.597989064701417,44.94375140242256,0.3904664208854971
in792sx,A-C10,210406-AC10-4_m006_r1.png,164.5,900,28.142,100.0,100.0,47.714,52.781546456473215,47.21845354352679,"[38.095, 36.905, 22.619, 2.381, 0.0]",2.7819110296914613,47.282369845526695,0.3569216548949184
in792sx,A-C10,210406-AC10-4_m007_r1.png,164.5,900,28.142,100.0,100.0,47.714,48.585030691964285,51.41496930803572,"[36.62, 21.127, 36.62, 5.634, 0.0]",2.2774580802381363,56.90911236182673,0.3996934305087899
in792sx,A-C10,210406-AC10-4_m008_r1.png,164.5,900,28.142,100.0,100.0,47.714,54.16992187500001,45.830078125,"[41.975, 28.395, 25.926, 3.704, 0.0]",2.7536780491177435,47.18333414722848,0.3839165998106679
in792sx,A-C10,210406-AC10-4_m009_r1.png,164.5,900,28.142,100.0,100.0,47.714,54.99180385044643,45.00819614955357,"[55.446, 18.812, 23.762, 1.98, 0.0]",2.765260675260156,45.5838964342707,0.3821387334593276
in792sx,A-C10,210406-AC10-4_m010_r1.png,164.5,900,28.142,100.0,100.0,47.714,56.778477260044646,43.22152273995536,"[56.034, 25.862, 17.241, 0.862, 0.0]",2.871120089590658,38.453998362180414,0.4159578136514061
in792sx,A-C10,210406-AC10-4_m011_r1.png,164.5,900,28.142,100.0,100.0,47.714,49.75655691964286,50.24344308035714,"[55.128, 19.231, 17.949, 6.41, 1.282]",3.3554749855128043,56.17029902922141,0.2767415937180451
in792sx,A-C10,210406-AC10-4_m012_r1.png,164.5,900,28.142,100.0,100.0,47.714,59.27699497767858,40.72300502232143,"[59.884, 33.721, 5.814, 0.581, 0.0]",2.921416270204623,30.252282202831616,0.4273980568172543
in792sx,A-C10,210406-AC10-4_m013_r1.png,164.5,900,28.142,100.0,100.0,47.714,50.756748744419646,49.243251255580354,"[53.947, 17.105, 22.368, 6.579, 0.0]",2.3542494587468608,64.59368195109582,0.2953378352148151
in792sx,A-C10,210406-AC10-4_m014_r1.png,164.5,900,28.142,100.0,100.0,47.714,58.892822265625,41.107177734375,"[61.392, 28.481, 10.127, 0.0, 0.0]",2.6412800734659254,32.51753237169,0.4204428209754639
in792sx,A-C10,210406-AC10-4_m015_r1.png,164.5,900,28.142,100.0,100.0,47.714,52.79445103236608,47.20554896763393,"[50.549, 27.473, 16.484, 5.495, 0.0]",2.4457807615323635,51.24822711138466,0.3332922847231943
in792sx,A-C11,210407-AC11-1_m001_r1.png,108.8,950,29.468,100.0,100.0,49.179,54.30175781249999,45.6982421875,"[55.102, 10.204, 18.367, 16.327, 0.0]",2.797982067718593,70.39652253198079,0.370535245845397
in792sx,A-C11,210407-AC11-1_m002_r1.png,108.8,950,29.468,100.0,100.0,49.179,56.73583984375,43.26416015625,"[42.424, 30.303, 18.182, 9.091, 0.0]",2.1329345107824955,68.72808585349746,0.4250698358655772
in792sx,A-C11,210407-AC11-1_m003_r1.png,108.8,950,29.468,100.0,100.0,49.179,52.00517926897321,47.99482073102679,"[45.652, 8.696, 30.435, 13.043, 2.174]",2.3788756909954247,70.16927924327845,0.3254933607307064
in792sx,A-C11,210407-AC11-1_m004_r1.png,108.8,950,29.468,100.0,100.0,49.179,53.96205357142857,46.03794642857143,"[57.143, 19.048, 14.286, 6.349, 3.175]",2.039615700529348,80.94898490739031,0.3081524047247088
in792sx,A-C11,210407-AC11-1_m005_r1.png,108.8,950,29.468,100.0,100.0,49.179,53.61493791852679,46.385062081473215,"[48.837, 13.953, 20.93, 13.953, 2.326]",2.183447507959028,74.36867610510507,0.2788303537899215
in792sx,A-C11,210407-AC11-1_m006_r1.png,108.8,950,29.468,100.0,100.0,49.179,55.41259765624999,44.58740234375,"[34.426, 27.869, 31.148, 6.557, 0.0]",2.0442627365137307,60.08019260545216,0.4360501196804155
in792sx,A-C11,210407-AC11-1_m007_r1.png,108.8,950,29.468,100.0,100.0,49.179,56.318184988839285,43.68181501116072,"[50.794, 14.286, 28.571, 4.762, 1.587]",2.0902967649477264,76.57884161741012,0.3699791050878382
in792sx,A-C11,210407-AC11-1_m008_r1.png,108.8,950,29.468,100.0,100.0,49.179,50.24466378348215,49.75533621651786,"[45.238, 19.048, 19.048, 14.286, 2.381]",2.4744631782601405,86.01886348688699,0.2779438855411631
in792sx,A-C11,210407-AC11-1_m009_r1.png,108.8,950,29.468,100.0,100.0,49.179,54.40133231026786,45.59866768973214,"[49.091, 20.0, 21.818, 7.273, 1.818]",2.245507129904021,75.09878333699508,0.3250403415617562
in792sx,A-C11,210407-AC11-1_m010_r1.png,108.8,950,29.468,100.0,100.0,49.179,53.17626953125,46.82373046875,"[54.098, 13.115, 21.311, 11.475, 0.0]",2.498927082050791,65.76538676573888,0.4150027529438743
in792sx,A-C11,210407-AC11-1_m011_r1.png,108.8,950,29.468,100.0,100.0,49.179,49.037649972098215,50.962350027901785,"[41.86, 23.256, 13.953, 16.279, 4.651]",2.497437134003924,83.08102337626808,0.3239963547534342
in792sx,A-C11,210407-AC11-1_m012_r1.png,108.8,950,29.468,100.0,100.0,49.179,53.62452915736608,46.37547084263393,"[48.214, 17.857, 25.0, 8.929, 0.0]",2.2219840915996985,68.87844378938455,0.4159620396924634
in792sx,A-C11,210407-AC11-1_m013_r1.png,108.8,950,29.468,100.0,100.0,49.179,52.31750488281251,47.6824951171875,"[44.068, 22.034, 30.508, 0.0, 3.39]",2.1595392160442306,77.93655847641485,0.3566005822021446
in792sx,A-C11,210407-AC11-1_m014_r1.png,108.8,950,29.468,100.0,100.0,49.179,51.43711635044643,48.56288364955358,"[42.222, 15.556, 28.889, 11.111, 2.222]",1.926136619274201,90.05702572165809,0.2919257620800746
in792sx,A-C11,210407-AC11-1_m015_r1.png,108.8,950,29.468,100.0,100.0,49.179,52.59190150669642,47.40809849330357,"[40.385, 15.385, 26.923, 17.308, 0.0]",2.17694506935024,64.70023158510972,0.3931518465622013
in792sx,A-C11,210407-AC11-2_m001_r1.png,108.8,950,29.468,100.0,100.0,49.179,49.42252022879464,50.57747977120536,"[28.571, 23.81, 33.333, 11.905, 2.381]",2.2669539172769717,85.39111374495096,0.3551163000249587
in792sx,A-C11,210407-AC11-2_m002_r1.png,108.8,950,29.468,100.0,100.0,49.179,47.27730887276786,52.72269112723215,"[32.609, 19.565, 36.957, 6.522, 4.348]",2.3234067212047247,80.80860108772434,0.410761010342172
in792sx,A-C11,210407-AC11-2_m003_r1.png,108.8,950,29.468,100.0,100.0,49.179,49.43490164620536,50.565098353794646,"[37.5, 25.0, 26.786, 10.714, 0.0]",2.2205626144170365,77.16224768875063,0.4479056489937515
in792sx,A-C11,210407-AC11-2_m004_r1.png,108.8,950,29.468,100.0,100.0,49.179,55.77488490513392,44.22511509486607,"[41.791, 23.881, 28.358, 5.97, 0.0]",1.9476344156030545,62.73174108952441,0.4883277165378346
in792sx,A-C11,210407-AC11-2_m005_r1.png,108.8,950,29.468,100.0,100.0,49.179,51.27476283482143,48.72523716517857,"[45.312, 20.312, 25.0, 7.812, 1.562]",1.8538984897873405,82.7838760678041,0.4427634466160118
in792sx,A-C11,210407-AC11-2_m006_r1.png,108.8,950,29.468,100.0,100.0,49.179,54.34735979352679,45.652640206473215,"[40.678, 20.339, 30.508, 8.475, 0.0]",2.2356203417329428,70.851135231024,0.4095188308405046
in792sx,A-C11,210407-AC11-2_m007_r1.png,108.8,950,29.468,100.0,100.0,49.179,52.5537109375,47.4462890625,"[51.562, 21.875, 15.625, 10.938, 0.0]",2.0754555029578987,68.3313404086937,0.3354219828650269
in792sx,A-C11,210407-AC11-2_m008_r1.png,108.8,950,29.468,100.0,100.0,49.179,52.74954659598215,47.250453404017854,"[51.852, 18.519, 16.667, 12.963, 0.0]",2.417112401732336,76.93534465888641,0.3011989236747436
in792sx,A-C11,210407-AC11-2_m009_r1.png,108.8,950,29.468,100.0,100.0,49.179,54.54241071428572,45.457589285714285,"[35.417, 27.083, 22.917, 12.5, 2.083]",2.3185860748869214,74.97346608986625,0.3743713206084638
in792sx,A-C11,210407-AC11-2_m010_r1.png,108.8,950,29.468,100.0,100.0,49.179,55.757271902901785,44.242728097098215,"[53.333, 20.0, 18.333, 5.0, 3.333]",2.329279173826715,84.02513480618994,0.3973312358167759
in792sx,A-C11,210407-AC11-2_m011_r1.png,108.8,950,29.468,100.0,100.0,49.179,54.79614257812499,45.203857421875,"[46.154, 15.385, 21.154, 17.308, 0.0]",1.9925666471062644,71.60610581305849,0.3892677774278135
in792sx,A-C11,210407-AC11-2_m012_r1.png,108.8,950,29.468,100.0,100.0,49.179,53.7200927734375,46.2799072265625,"[49.123, 14.035, 22.807, 14.035, 0.0]",2.2410105010793067,73.66233828144861,0.4602518705817649
in792sx,A-C11,210407-AC11-2_m013_r1.png,108.8,950,29.468,100.0,100.0,49.179,54.382411411830354,45.617588588169646,"[37.736, 28.302, 20.755, 13.208, 0.0]",2.6976783640251307,61.50695797547232,0.3668177339859675
in792sx,A-C11,210407-AC11-2_m014_r1.png,108.8,950,29.468,100.0,100.0,49.179,52.11774553571429,47.88225446428571,"[51.923, 17.308, 15.385, 13.462, 1.923]",2.7190962419674225,80.5862961203225,0.3296460732771715
in792sx,A-C11,210407-AC11-2_m015_r1.png,108.8,950,29.468,100.0,100.0,49.179,54.0277099609375,45.9722900390625,"[50.98, 13.725, 23.529, 9.804, 1.961]",2.7758536842165054,67.64115282486529,0.3611085501198651
in792sx,A-C8,210415-AC8-1_m001_r1.png,79.7,1000,30.389,100.0,100.0,50.569,65.45331682477679,34.546683175223215,"[61.404, 8.772, 21.053, 8.772, 0.0]",2.386230855319953,65.16577277976181,0.3527459367847695
in792sx,A-C8,210415-AC8-1_m002_r1.png,79.7,1000,30.389,100.0,100.0,50.569,63.88105119977679,36.118948800223215,"[46.939, 22.449, 18.367, 12.245, 0.0]",2.748306935024588,65.95041767129433,0.4275269394746805
in792sx,A-C8,210415-AC8-1_m003_r1.png,79.7,1000,30.389,100.0,100.0,50.569,71.38828822544643,28.611711774553573,"[54.545, 20.0, 20.0, 5.455, 0.0]",2.014253271351855,62.6250966563868,0.4818057676307376
in792sx,A-C8,210415-AC8-1_m004_r1.png,79.7,1000,30.389,100.0,100.0,50.569,67.87615094866072,32.123849051339285,"[66.102, 10.169, 13.559, 10.169, 0.0]",2.2031377661690685,71.53680171089901,0.4913114946844643
in792sx,A-C8,210415-AC8-1_m005_r1.png,79.7,1000,30.389,100.0,100.0,50.569,68.360595703125,31.639404296875,"[64.407, 8.475, 16.949, 10.169, 0.0]",2.7282740202273925,61.07608439191233,0.4307624986324693
in792sx,A-C8,210415-AC8-1_m006_r1.png,79.7,1000,30.389,100.0,100.0,50.569,69.395751953125,30.604248046875,"[50.847, 16.949, 28.814, 3.39, 0.0]",2.4304471843350584,55.95909956503728,0.5055444938418038
in792sx,A-C8,210415-AC8-1_m007_r1.png,79.7,1000,30.389,100.0,100.0,50.569,63.20382254464286,36.796177455357146,"[53.333, 13.333, 22.222, 11.111, 0.0]",2.9875371724102737,70.05412607402369,0.4368177351074456
in792sx,A-C8,210415-AC8-1_m008_r1.png,79.7,1000,30.389,100.0,100.0,50.569,67.78642926897321,32.213570731026785,"[65.079, 11.111, 17.46, 6.349, 0.0]",2.4044059752716063,73.01351968642159,0.5461531214550724
in792sx,A-C8,210415-AC8-1_m009_r1.png,79.7,1000,30.389,100.0,100.0,50.569,69.74705287388393,30.25294712611607,"[52.083, 27.083, 14.583, 4.167, 2.083]",2.489335838089279,74.85699073005553,0.3793471847003475
in792sx,A-C8,210415-AC8-1_m010_r1.png,79.7,1000,30.389,100.0,100.0,50.569,68.36512974330358,31.63487025669643,"[68.333, 16.667, 6.667, 8.333, 0.0]",3.237489971395389,67.48772906716484,0.3889449263774394
in792sx,A-C8,210415-AC8-1_m011_r1.png,79.7,1000,30.389,100.0,100.0,50.569,71.74830845424107,28.251691545758927,"[51.02, 24.49, 18.367, 6.122, 0.0]",2.720041018698007,62.39363243594881,0.4886156193273335
in792sx,A-C8,210415-AC8-1_m012_r1.png,79.7,1000,30.389,100.0,100.0,50.569,70.64557756696429,29.354422433035715,"[58.462, 15.385, 23.077, 3.077, 0.0]",2.2480673804195903,63.80624572715657,0.5654395450884754
in792sx,A-C8,210415-AC8-1_m013_r1.png,79.7,1000,30.389,100.0,100.0,50.569,64.29853166852678,35.701468331473215,"[68.966, 17.241, 6.897, 5.172, 1.724]",2.3411159845863376,114.73617901661818,0.2490173898472515
in792sx,A-C8,210415-AC8-1_m014_r1.png,79.7,1000,30.389,100.0,100.0,50.569,66.76225934709822,33.237740652901785,"[63.793, 13.793, 15.517, 6.897, 0.0]",2.780407164330578,75.60023858113918,0.3764852221311238
in792sx,A-C8,210415-AC8-1_m015_r1.png,79.7,1000,30.389,100.0,100.0,50.569,61.83428083147321,38.16571916852679,"[65.455, 3.636, 23.636, 5.455, 1.818]",2.488310257510469,87.1970661419496,0.3937219758391671
in792sx,A-C8,210415-AC8-2_m001_r1.png,79.7,1000,30.389,100.0,100.0,50.569,70.37405831473215,29.625941685267858,"[63.415, 15.854, 19.512, 1.22, 0.0]",2.107499958070334,59.7219709096579,0.5032742932989912
in792sx,A-C8,210415-AC8-2_m002_r1.png,79.7,1000,30.389,100.0,100.0,50.569,62.31654575892858,37.68345424107143,"[48.718, 10.256, 25.641, 15.385, 0.0]",2.7522266569724354,74.74174042026641,0.4386530577770206
in792sx,A-C8,210415-AC8-2_m003_r1.png,79.7,1000,30.389,100.0,100.0,50.569,68.10677664620536,31.89322335379464,"[70.69, 12.069, 8.621, 6.897, 1.724]",2.4782783638750034,83.3507991721767,0.33430721971843
in792sx,A-C8,210415-AC8-2_m004_r1.png,79.7,1000,30.389,100.0,100.0,50.569,68.19536481584821,31.804635184151785,"[72.857, 8.571, 12.857, 5.714, 0.0]",2.5095942755297966,67.3168562141376,0.3630548159390926
in792sx,A-C8,210415-AC8-2_m005_r1.png,79.7,1000,30.389,100.0,100.0,50.569,64.85848563058035,35.14151436941964,"[52.941, 15.686, 19.608, 11.765, 0.0]",2.658533572476401,71.6904852536326,0.4842744054154599
in792sx,A-C8,210415-AC8-2_m006_r1.png,79.7,1000,30.389,100.0,100.0,50.569,66.3818359375,33.6181640625,"[47.619, 21.429, 19.048, 11.905, 0.0]",2.03346420276452,74.7465044364295,0.3781408397707021
in792sx,A-C8,210415-AC8-2_m007_r1.png,79.7,1000,30.389,100.0,100.0,50.569,69.44039481026786,30.559605189732142,"[56.863, 11.765, 21.569, 9.804, 0.0]",2.460653346432152,65.10040246685132,0.4940194351443556
in792sx,A-C8,210415-AC8-2_m008_r1.png,79.7,1000,30.389,100.0,100.0,50.569,63.51841517857143,36.48158482142857,"[54.167, 16.667, 14.583, 14.583, 0.0]",2.3491909146376577,78.30868045659076,0.4338496901586137
in792sx,A-C8,210415-AC8-2_m009_r1.png,79.7,1000,30.389,100.0,100.0,50.569,65.73782784598214,34.262172154017854,"[57.692, 9.615, 26.923, 5.769, 0.0]",2.132551634286673,70.09356826659648,0.4991936488714458
in792sx,A-C8,210415-AC8-2_m010_r1.png,79.7,1000,30.389,100.0,100.0,50.569,71.53956821986607,28.460431780133927,"[71.831, 8.451, 15.493, 4.225, 0.0]",1.8923888608600288,69.55283143312387,0.4491359452117747
in792sx,A-C8,210415-AC8-2_m011_r1.png,79.7,1000,30.389,100.0,100.0,50.569,63.1536865234375,36.8463134765625,"[63.043, 6.522, 19.565, 10.87, 0.0]",3.085502884793681,75.6439080851743,0.4037072716652112
in792sx,A-C8,210415-AC8-2_m012_r1.png,79.7,1000,30.389,100.0,100.0,50.569,70.25704520089285,29.742954799107142,"[62.025, 20.253, 15.19, 2.532, 0.0]",2.5436574478588723,55.55739435903625,0.4628121027564833
in792sx,A-C8,210415-AC8-2_m013_r1.png,79.7,1000,30.389,100.0,100.0,50.569,63.930751255580354,36.06924874441964,"[70.0, 8.333, 13.333, 6.667, 1.667]",2.5394105267528557,83.05204750142092,0.389124716286191
in792sx,A-C8,210415-AC8-2_m014_r1.png,79.7,1000,30.389,100.0,100.0,50.569,65.70844377790178,34.291556222098215,"[51.22, 12.195, 21.951, 14.634, 0.0]",2.484217850412888,66.67986972998942,0.4582858120735057
in792sx,A-C8,210415-AC8-2_m015_r1.png,79.7,1000,30.389,100.0,100.0,50.569,69.024658203125,30.975341796875,"[56.452, 14.516, 24.194, 4.839, 0.0]",2.38375004824714,59.80008832203203,0.5307564404675412
in792sx,A-C8,210415-AC8-3_m001_r1.png,79.7,1000,30.389,100.0,100.0,50.569,65.42088099888392,34.57911900111607,"[39.024, 24.39, 26.829, 9.756, 0.0]",2.4634814636944142,68.4620526798878,0.472930332463012
in792sx,A-C8,210415-AC8-3_m002_r1.png,79.7,1000,30.389,100.0,100.0,50.569,66.29054478236607,33.70945521763392,"[55.0, 10.0, 22.5, 12.5, 0.0]",2.166216716764598,84.56845668097189,0.5233028287330646
in792sx,A-C8,210415-AC8-3_m003_r1.png,79.7,1000,30.389,100.0,100.0,50.569,67.10545131138392,32.89454868861607,"[68.627, 9.804, 9.804, 11.765, 0.0]",2.403634480546523,79.15216394903264,0.4491854065574938
in792sx,A-C8,210415-AC8-3_m004_r1.png,79.7,1000,30.389,100.0,100.0,50.569,65.49063546316964,34.509364536830354,"[56.098, 17.073, 9.756, 17.073, 0.0]",3.118949275468052,68.43782745795205,0.3347873385846284
in792sx,A-C8,210415-AC8-3_m005_r1.png,79.7,1000,30.389,100.0,100.0,50.569,62.054443359375,37.945556640625,"[40.0, 5.714, 37.143, 17.143, 0.0]",2.3288725409896043,77.89549806362628,0.5201444832111265
in792sx,A-C8,210415-AC8-3_m006_r1.png,79.7,1000,30.389,100.0,100.0,50.569,69.07052176339286,30.929478236607142,"[52.941, 15.686, 23.529, 7.843, 0.0]",2.3773502307836174,68.4109642518964,0.5581302849037059
in792sx,A-C8,210415-AC8-3_m007_r1.png,79.7,1000,30.389,100.0,100.0,50.569,66.14711216517857,33.85288783482142,"[45.238, 23.81, 16.667, 14.286, 0.0]",2.639102051002365,70.46449231232435,0.429536102344727
in792sx,A-C8,210415-AC8-3_m008_r1.png,79.7,1000,30.389,100.0,100.0,50.569,64.9273681640625,35.0726318359375,"[66.071, 12.5, 10.714, 10.714, 0.0]",2.7135306814083706,77.36328485182581,0.4639917384232861
in792sx,A-C8,210415-AC8-3_m009_r1.png,79.7,1000,30.389,100.0,100.0,50.569,63.70012555803572,36.299874441964285,"[50.0, 15.789, 15.789, 18.421, 0.0]",2.332368160688541,80.84326590104,0.4941222491438473
in792sx,A-C8,210415-AC8-3_m010_r1.png,79.7,1000,30.389,100.0,100.0,50.569,70.6207275390625,29.3792724609375,"[50.0, 13.043, 30.435, 6.522, 0.0]",2.3144082625485645,60.63969479588061,0.4893450613316977
in792sx,A-C8,210415-AC8-3_m011_r1.png,79.7,1000,30.389,100.0,100.0,50.569,66.75336565290179,33.246634347098215,"[46.512, 16.279, 30.233, 6.977, 0.0]",2.473351314036802,63.65145796848282,0.4195956576250284
in792sx,A-C8,210415-AC8-3_m012_r1.png,79.7,1000,30.389,100.0,100.0,50.569,66.88214983258929,33.11785016741071,"[55.769, 17.308, 19.231, 7.692, 0.0]",2.9444561614973783,64.70341547735401,0.4270737166034795
in792sx,A-C8,210415-AC8-3_m013_r1.png,79.7,1000,30.389,100.0,100.0,50.569,71.29595075334821,28.704049246651785,"[47.5, 15.0, 27.5, 10.0, 0.0]",2.329927000145412,62.72213384642213,0.4322428740870344
in792sx,A-C8,210415-AC8-3_m014_r1.png,79.7,1000,30.389,100.0,100.0,50.569,68.83571079799107,31.164289202008927,"[56.0, 20.0, 16.0, 8.0, 0.0]",2.338589073633024,70.48275396233998,0.3981128101580263
in792sx,A-C8,210415-AC8-3_m015_r1.png,79.7,1000,30.389,100.0,100.0,50.569,63.1988525390625,36.8011474609375,"[50.0, 16.667, 19.444, 13.889, 0.0]",2.1642580265435427,85.02594472700564,0.3400511837631454
in792sx,A-C8,210415-AC8-4_m001_r1.png,79.7,1000,30.389,100.0,100.0,50.569,67.12480817522322,32.875191824776785,"[68.333, 8.333, 16.667, 6.667, 0.0]",2.6652959488240984,68.64390073330692,0.3166181532772972
in792sx,A-C8,210415-AC8-4_m002_r1.png,79.7,1000,30.389,100.0,100.0,50.569,63.751220703125,36.248779296875,"[52.174, 10.87, 26.087, 10.87, 0.0]",2.915849889280488,68.21020260178457,0.4839828967109547
in792sx,A-C8,210415-AC8-4_m003_r1.png,79.7,1000,30.389,100.0,100.0,50.569,68.85515485491072,31.144845145089285,"[50.0, 14.583, 27.083, 8.333, 0.0]",2.59669676806286,62.19226111940537,0.4133371392582678
in792sx,A-C8,210415-AC8-4_m004_r1.png,79.7,1000,30.389,100.0,100.0,50.569,60.689261300223215,39.31073869977679,"[65.217, 13.043, 6.522, 13.043, 2.174]",2.7295237056937447,93.01049129078793,0.3328015133438078
in792sx,A-C8,210415-AC8-4_m005_r1.png,79.7,1000,30.389,100.0,100.0,50.569,59.7845458984375,40.2154541015625,"[37.931, 17.241, 24.138, 17.241, 3.448]",2.2531567793319263,93.32900753275324,0.2897072779000212
in792sx,A-C8,210415-AC8-4_m006_r1.png,79.7,1000,30.389,100.0,100.0,50.569,62.76925223214286,37.23074776785714,"[52.83, 15.094, 20.755, 11.321, 0.0]",2.195297308613441,74.17315534812377,0.5525765024864151
in792sx,A-C8,210415-AC8-4_m007_r1.png,79.7,1000,30.389,100.0,100.0,50.569,65.06434849330357,34.93565150669643,"[60.0, 12.727, 20.0, 7.273, 0.0]",2.7764607096964835,68.55238827245309,0.4723240601887655
in792sx,A-C8,210415-AC8-4_m008_r1.png,79.7,1000,30.389,100.0,100.0,50.569,66.40869140625,33.59130859375,"[56.25, 14.583, 20.833, 6.25, 2.083]",2.047908691039333,81.40171043170685,0.4162471673499949
in792sx,A-C8,210415-AC8-4_m009_r1.png,79.7,1000,30.389,100.0,100.0,50.569,69.35834612165178,30.64165387834821,"[58.929, 12.5, 21.429, 7.143, 0.0]",2.614204734037584,62.74404342323744,0.4433986066439512
in792sx,A-C8,210415-AC8-4_m010_r1.png,79.7,1000,30.389,100.0,100.0,50.569,63.68259974888393,36.31740025111607,"[55.172, 15.517, 22.414, 6.897, 0.0]",1.7924588325114292,69.99765981486722,0.4093260170485613
in792sx,A-C8,210415-AC8-4_m011_r1.png,79.7,1000,30.389,100.0,100.0,50.569,58.31481933593749,41.6851806640625,"[65.455, 9.091, 16.364, 7.273, 1.818]",1.982048110124192,109.3054188646028,0.258969932898049
in792sx,A-C8,210415-AC8-4_m012_r1.png,79.7,1000,30.389,100.0,100.0,50.569,71.70671735491071,28.293282645089285,"[56.923, 21.538, 16.923, 4.615, 0.0]",3.574418730811722,54.20662231226815,0.4209229542995644
in792sx,A-C8,210415-AC8-4_m013_r1.png,79.7,1000,30.389,100.0,100.0,50.569,69.1217041015625,30.878295898437504,"[52.239, 20.896, 25.373, 1.493, 0.0]",1.9995189240836155,61.14155733613055,0.6125355637345593
in792sx,A-C8,210415-AC8-4_m014_r1.png,79.7,1000,30.389,100.0,100.0,50.569,68.11715262276786,31.882847377232142,"[43.75, 20.833, 29.167, 6.25, 0.0]",2.945765087288666,54.98053017534223,0.4362780473984764
in792sx,A-C8,210415-AC8-4_m015_r1.png,79.7,1000,30.389,100.0,100.0,50.569,68.11793736049108,31.88206263950893,"[48.214, 16.071, 33.929, 1.786, 0.0]",2.6354499950563133,53.62009257313444,0.4875454577867598
in792sx,A-C1,210415-AC1-1_m001_r1.png,302.3,800,26.049,100.0,100.0,44.535,63.980625697544646,36.01937430245536,"[96.525, 2.915, 0.561, 0.0, 0.0]",1.6563212333366937,29.526915223201136,0.4200281071961664
in792sx,A-C1,210415-AC1-1_m002_r1.png,302.3,800,26.049,100.0,100.0,44.535,63.755667550223215,36.24433244977679,"[89.25, 9.25, 1.5, 0.0, 0.0]",1.7127732671280502,33.30376975944532,0.592172024078368
in792sx,A-C1,210415-AC1-1_m003_r1.png,302.3,800,26.049,100.0,100.0,44.535,64.3701171875,35.6298828125,"[87.679, 10.888, 1.433, 0.0, 0.0]",1.6543011561683951,33.35158119533383,0.60746922527844
in792sx,A-C1,210415-AC1-1_m004_r1.png,302.3,800,26.049,100.0,100.0,44.535,63.34969656808036,36.650303431919646,"[84.099, 12.014, 3.534, 0.353, 0.0]",1.911974986150203,36.47259733442743,0.5084413790295096
in792sx,A-C1,210415-AC1-1_m005_r1.png,302.3,800,26.049,100.0,100.0,44.535,63.080880301339285,36.91911969866072,"[85.526, 11.842, 2.303, 0.329, 0.0]",1.8032834789667336,37.21713617570899,0.5944281034656677
in792sx,A-C1,210415-AC1-1_m006_r1.png,302.3,800,26.049,100.0,100.0,44.535,61.47870744977679,38.521292550223215,"[81.369, 13.308, 5.323, 0.0, 0.0]",1.6851804205316063,44.42618333290277,0.520808343271848
in792sx,A-C1,210415-AC1-1_m007_r1.png,302.3,800,26.049,100.0,100.0,44.535,60.46098981584821,39.539010184151785,"[83.544, 14.873, 1.266, 0.316, 0.0]",1.6632939799789828,36.06055946529025,0.6336491538735785
in792sx,A-C1,210415-AC1-1_m008_r1.png,302.3,800,26.049,100.0,100.0,44.535,56.96803501674107,43.03196498325893,"[78.84, 19.113, 2.048, 0.0, 0.0]",1.5575627825546452,37.39418849316412,0.648244254743221
in792sx,A-C1,210415-AC1-1_m009_r1.png,302.3,800,26.049,100.0,100.0,44.535,59.38738141741071,40.61261858258929,"[84.104, 15.029, 0.867, 0.0, 0.0]",1.5144135101036698,32.62682024652519,0.6751289104557953
in792sx,A-C1,210415-AC1-1_m010_r1.png,302.3,800,26.049,100.0,100.0,44.535,64.26801409040178,35.731985909598215,"[90.488, 8.74, 0.771, 0.0, 0.0]",1.4563720678305512,30.212611692941284,0.7269237181682726
in792sx,A-C1,210415-AC1-1_m011_r1.png,302.3,800,26.049,100.0,100.0,44.535,64.09109933035714,35.908900669642854,"[89.646, 9.537, 0.817, 0.0, 0.0]",1.4362162441821154,35.03222760785253,0.6847745549098825
in792sx,A-C1,210415-AC1-1_m012_r1.png,302.3,800,26.049,100.0,100.0,44.535,59.70703125,40.29296875,"[83.136, 15.089, 1.775, 0.0, 0.0]",1.429408278007854,36.00528929400492,0.7130983625362259
in792sx,A-C1,210415-AC1-1_m013_r1.png,302.3,800,26.049,100.0,100.0,44.535,57.890450613839285,42.10954938616072,"[76.543, 18.93, 4.115, 0.412, 0.0]",1.7201720312051338,38.749195585337546,0.5566441150992112
in792sx,A-C1,210415-AC1-1_m014_r1.png,302.3,800,26.049,100.0,100.0,44.535,61.478184291294646,38.52181570870536,"[82.886, 15.772, 1.007, 0.336, 0.0]",1.7386197915840806,36.61467875682154,0.6013628332433302
in792sx,A-C1,210415-AC1-1_m015_r1.png,302.3,800,26.049,100.0,100.0,44.535,62.85696847098215,37.143031529017854,"[86.207, 11.285, 2.194, 0.313, 0.0]",1.5036997759053998,40.6031216874049,0.577386149613941
in792sx,A-C1,210415-AC1-1_m016_r1.png,302.3,800,26.049,100.0,100.0,44.535,64.02919224330357,35.97080775669642,"[78.333, 18.333, 3.333, 0.0, 0.0]",1.5566624870732828,38.73858626893498,0.6857211766259433
in792sx,A-C1,210416-AC1-2_m001_r1.png,302.3,800,26.049,100.0,100.0,44.535,61.189400809151785,38.810599190848215,"[83.387, 13.738, 2.875, 0.0, 0.0]",1.4360795800092785,39.97682983394039,0.6144718687747397
in792sx,A-C1,210416-AC1-2_m002_r1.png,302.3,800,26.049,100.0,100.0,44.535,62.34008789062499,37.659912109375,"[85.489, 11.672, 2.839, 0.0, 0.0]",1.793858227053189,37.83752407402441,0.5489069887199666
in792sx,A-C1,210416-AC1-2_m003_r1.png,302.3,800,26.049,100.0,100.0,44.535,62.54394531250001,37.4560546875,"[85.714, 12.158, 2.128, 0.0, 0.0]",1.8840611721283451,36.86445101957615,0.5785751601351772
in792sx,A-C1,210416-AC1-2_m004_r1.png,302.3,800,26.049,100.0,100.0,44.535,64.93207659040179,35.06792340959821,"[86.239, 12.538, 1.223, 0.0, 0.0]",1.5347877601295865,36.97699989163417,0.6517115770940124
in792sx,A-C1,210416-AC1-2_m005_r1.png,302.3,800,26.049,100.0,100.0,44.535,63.095615931919646,36.90438406808036,"[81.25, 15.625, 3.125, 0.0, 0.0]",1.4314777965625964,38.21560349739608,0.662936618595083
in792sx,A-C1,210416-AC1-2_m006_r1.png,302.3,800,26.049,100.0,100.0,44.535,60.158517020089285,39.84148297991072,"[78.853, 19.355, 1.434, 0.358, 0.0]",1.3436545486775255,40.70172935869306,0.6953914173378654
in792sx,A-C1,210416-AC1-2_m007_r1.png,302.3,800,26.049,100.0,100.0,44.535,60.28294154575893,39.71705845424107,"[78.182, 20.364, 1.455, 0.0, 0.0]",1.3703599067540917,39.96120767052577,0.7481574362578205
in792sx,A-C1,210416-AC1-2_m008_r1.png,302.3,800,26.049,100.0,100.0,44.535,62.099434988839285,37.90056501116072,"[78.746, 19.512, 1.742, 0.0, 0.0]",1.4818456862874314,36.5366747502199,0.7369523374746404
in792sx,A-C1,210416-AC1-2_m009_r1.png,302.3,800,26.049,100.0,100.0,44.535,63.13851492745536,36.86148507254464,"[83.939, 14.848, 1.212, 0.0, 0.0]",1.4382082618135574,37.27444458414432,0.6339265799803063
in792sx,A-C1,210416-AC1-2_m010_r1.png,302.3,800,26.049,100.0,100.0,44.535,63.27532087053571,36.72467912946429,"[87.027, 11.622, 1.081, 0.27, 0.0]",1.9391077108124797,32.833119771202334,0.5385619627536734
in792sx,A-C1,210416-AC1-2_m011_r1.png,302.3,800,26.049,100.0,100.0,44.535,63.08576311383929,36.91423688616071,"[86.921, 12.262, 0.817, 0.0, 0.0]",1.6047845047067757,33.54076205074277,0.640125960928751
in792sx,A-C1,210416-AC1-2_m012_r1.png,302.3,800,26.049,100.0,100.0,44.535,60.46665736607143,39.53334263392857,"[78.113, 19.623, 2.264, 0.0, 0.0]",1.3704258426726794,41.3490860309642,0.7258669959317487
in792sx,A-C1,210416-AC1-2_m013_r1.png,302.3,800,26.049,100.0,100.0,44.535,64.31588309151786,35.684116908482146,"[85.03, 12.874, 2.096, 0.0, 0.0]",1.5976749247752309,31.19212775541519,0.6917626953657702
in792sx,A-C1,210416-AC1-2_m014_r1.png,302.3,800,26.049,100.0,100.0,44.535,62.12280273437501,37.877197265625,"[84.985, 14.715, 0.3, 0.0, 0.0]",1.783055706968792,28.109091223394085,0.7683495158050675
in792sx,A-C1,210416-AC1-2_m015_r1.png,302.3,800,26.049,100.0,100.0,44.535,62.864815848214285,37.13518415178572,"[83.226, 15.806, 0.968, 0.0, 0.0]",2.260769934675788,28.366829486951328,0.6646194751042405
