Repository: Jungmin-YUN-0/doosan_gasturbin

# doosan_gasturbin

# 1
extract_iamge_feature_from_seg/inference.py ← 이미지 피쳐값 추출//
[1] "option" _원하는 데이터 설정
[2] 경로설정
  - "data_root_path" _데이터셋 위치
  - "output_dir" _결과 저장 위치
[3] "feature_num" _이미지 피쳐값 설정

File: data_all_feature.csv (part 5 of 13)
file_x,id,Name,stress_mpa,temp_oc,LMP,mean,upper,lower,gamma,gammaP,gammaP_distrib,gammaP_aspect,gammaP_width,gammaP_circle
in792sx,A-C1,210416-AC1-3_m001_r1.png,302.3,800,26.049,100.0,100.0,44.535,57.89472307477679,42.10527692522321,"[80.511, 19.489, 0.0, 0.0, 0.0]",1.410198383673707,33.736735118881306,0.7972063609334756
in792sx,A-C1,210416-AC1-3_m002_r1.png,302.3,800,26.049,100.0,100.0,44.535,61.201607840401785,38.798392159598215,"[85.028, 14.407, 0.565, 0.0, 0.0]",1.4517775001421984,33.34536835739208,0.7445498615723279
in792sx,A-C1,210416-AC1-3_m003_r1.png,302.3,800,26.049,100.0,100.0,44.535,60.543038504464285,39.45696149553572,"[84.943, 14.489, 0.568, 0.0, 0.0]",1.6241998852874924,31.15642681399401,0.7561206616527685
in792sx,A-C1,210416-AC1-3_m004_r1.png,302.3,800,26.049,100.0,100.0,44.535,60.16496930803571,39.835030691964285,"[85.924, 12.903, 1.173, 0.0, 0.0]",1.4060226978770065,32.21377270988928,0.7248185743334085
in792sx,A-C1,210416-AC1-3_m005_r1.png,302.3,800,26.049,100.0,100.0,44.535,60.41373116629464,39.58626883370536,"[86.726, 12.684, 0.59, 0.0, 0.0]",1.4763348020020797,31.11563857782784,0.7439756049050369
in792sx,A-C1,210416-AC1-3_m006_r1.png,302.3,800,26.049,100.0,100.0,44.535,60.91264997209821,39.087350027901785,"[84.498, 13.374, 2.128, 0.0, 0.0]",1.747000920553249,34.54428864208644,0.5984169486457075
in792sx,A-C1,210416-AC1-3_m007_r1.png,302.3,800,26.049,100.0,100.0,44.535,62.386300223214285,37.61369977678572,"[86.441, 12.147, 1.412, 0.0, 0.0]",1.8605739461418385,31.883126736871503,0.6517768942363306
in792sx,A-C1,210416-AC1-3_m008_r1.png,302.3,800,26.049,100.0,100.0,44.535,62.25045340401786,37.74954659598214,"[84.478, 14.328, 1.194, 0.0, 0.0]",1.9375634717131671,32.38744066617163,0.6075004366922946
in792sx,A-C1,210416-AC1-3_m009_r1.png,302.3,800,26.049,100.0,100.0,44.535,65.97438267299107,34.02561732700893,"[88.265, 10.714, 1.02, 0.0, 0.0]",1.578790671304347,31.222609208519454,0.6644166509620956
in792sx,A-C1,210416-AC1-3_m010_r1.png,302.3,800,26.049,100.0,100.0,44.535,65.57809012276786,34.421909877232146,"[82.484, 16.242, 1.274, 0.0, 0.0]",1.4765489204558004,34.7825556488104,0.6623566688978056
in792sx,A-C1,210416-AC1-3_m011_r1.png,302.3,800,26.049,100.0,100.0,44.535,61.50905064174107,38.49094935825893,"[81.646, 17.089, 1.266, 0.0, 0.0]",1.4229391114563352,35.936103627471766,0.7605870798913142
in792sx,A-C1,210416-AC1-3_m012_r1.png,302.3,800,26.049,100.0,100.0,44.535,59.089181082589285,40.91081891741072,"[79.725, 18.213, 2.062, 0.0, 0.0]",1.557608871232793,36.40359030580137,0.7196654961859885
in792sx,A-C1,210416-AC1-3_m013_r1.png,302.3,800,26.049,100.0,100.0,44.535,59.48067801339286,40.519321986607146,"[81.849, 15.068, 3.082, 0.0, 0.0]",1.360356594127572,39.52174565156154,0.6816447983955994
in792sx,A-C1,210416-AC1-3_m014_r1.png,302.3,800,26.049,100.0,100.0,44.535,62.178170340401785,37.821829659598215,"[80.224, 16.418, 3.358, 0.0, 0.0]",1.4483305221188998,40.610919097568974,0.7083638128396732
in792sx,A-C1,210416-AC1-3_m015_r1.png,302.3,800,26.049,100.0,100.0,44.535,61.489083426339285,38.51091657366072,"[82.331, 14.286, 3.008, 0.376, 0.0]",1.5323190892803982,41.29818122299017,0.6313247310900318
in792sx,A-C1,210416-AC1-4_m001_r1.png,302.3,800,26.049,100.0,100.0,44.535,61.81570870535714,38.18429129464286,"[85.0, 13.75, 1.25, 0.0, 0.0]",1.7327364158038638,34.59234600817576,0.7184789306940447
in792sx,A-C1,210416-AC1-4_m002_r1.png,302.3,800,26.049,100.0,100.0,44.535,59.73170689174108,40.26829310825893,"[82.237, 16.118, 1.645, 0.0, 0.0]",1.5924803004069348,36.20144112282895,0.6505146161916047
in792sx,A-C1,210416-AC1-4_m003_r1.png,302.3,800,26.049,100.0,100.0,44.535,62.03090122767857,37.96909877232143,"[87.097, 11.828, 1.075, 0.0, 0.0]",1.4491771889949778,36.03402162906947,0.6422552621082552
in792sx,A-C1,210416-AC1-4_m004_r1.png,302.3,800,26.049,100.0,100.0,44.535,60.46177455357142,39.53822544642857,"[82.353, 17.028, 0.619, 0.0, 0.0]",1.4551667478820798,34.56871566248242,0.7361374354475754
in792sx,A-C1,210416-AC1-4_m005_r1.png,302.3,800,26.049,100.0,100.0,44.535,59.76989746093751,40.2301025390625,"[80.247, 18.827, 0.926, 0.0, 0.0]",1.5535778986929727,35.425009700676625,0.6788810799483644
in792sx,A-C1,210416-AC1-4_m006_r1.png,302.3,800,26.049,100.0,100.0,44.535,59.70171247209821,40.29828752790179,"[77.385, 21.201, 1.413, 0.0, 0.0]",1.675765081469225,34.41697880633077,0.6794918473007
in792sx,A-C1,210416-AC1-4_m007_r1.png,302.3,800,26.049,100.0,100.0,44.535,57.64962332589286,42.350376674107146,"[75.094, 22.642, 2.264, 0.0, 0.0]",1.498709998655265,39.428874542597775,0.6998396243685452
in792sx,A-C1,210416-AC1-4_m008_r1.png,302.3,800,26.049,100.0,100.0,44.535,59.323643275669646,40.67635672433036,"[80.066, 17.276, 2.658, 0.0, 0.0]",1.6994099265376794,34.06644232986737,0.5955640398167863
in792sx,A-C1,210416-AC1-4_m009_r1.png,302.3,800,26.049,100.0,100.0,44.535,58.54361397879464,41.45638602120536,"[77.855, 20.761, 1.384, 0.0, 0.0]",1.8253922632100392,32.236711770876674,0.6115726947615006
in792sx,A-C1,210416-AC1-4_m010_r1.png,302.3,800,26.049,100.0,100.0,44.535,62.2491455078125,37.7508544921875,"[84.639, 14.157, 1.205, 0.0, 0.0]",1.9276928324531637,29.81717129418921,0.6352959131676388
in792sx,A-C1,210416-AC1-4_m011_r1.png,302.3,800,26.049,100.0,100.0,44.535,61.420724051339285,38.57927594866072,"[82.188, 16.875, 0.938, 0.0, 0.0]",1.773851584172486,30.416408322789746,0.6697418400465813
in792sx,A-C1,210416-AC1-4_m012_r1.png,302.3,800,26.049,100.0,100.0,44.535,62.17773437500001,37.822265625,"[83.824, 15.882, 0.294, 0.0, 0.0]",1.550445220049294,31.86854124690075,0.6970036352568016
in792sx,A-C1,210416-AC1-4_m013_r1.png,302.3,800,26.049,100.0,100.0,44.535,61.1944580078125,38.8055419921875,"[87.172, 11.662, 0.875, 0.292, 0.0]",1.4830656433530127,35.92486150112724,0.6985803691097281
in792sx,A-C1,210416-AC1-4_m014_r1.png,302.3,800,26.049,100.0,100.0,44.535,61.95364815848215,38.046351841517854,"[82.941, 16.176, 0.882, 0.0, 0.0]",1.794446292611913,30.3058909247488,0.6483993102333002
in792sx,A-C1,210416-AC1-4_m015_r1.png,302.3,800,26.049,100.0,100.0,44.535,62.20511300223214,37.794886997767854,"[84.472, 13.043, 2.484, 0.0, 0.0]",1.5239096888870456,40.2192095514522,0.6132237233895504
in792sx,A-C2,210416-AC2-1_m001_r1.png,146.4,900,28.456,100.0,100.0,47.714,58.8287353515625,41.1712646484375,"[61.468, 27.523, 9.174, 0.917, 0.917]",2.469498342180348,53.48350891846975,0.3443981330447439
in792sx,A-C2,210416-AC2-1_m002_r1.png,146.4,900,28.456,100.0,100.0,47.714,58.30871582031249,41.6912841796875,"[57.895, 24.561, 15.789, 1.754, 0.0]",2.733429219498809,39.93186896272434,0.4505291001149821
in792sx,A-C2,210416-AC2-1_m003_r1.png,146.4,900,28.456,100.0,100.0,47.714,53.35841587611607,46.64158412388393,"[43.662, 19.718, 28.169, 8.451, 0.0]",2.720089155536671,52.78045828310212,0.442959881733242
in792sx,A-C2,210416-AC2-1_m004_r1.png,146.4,900,28.456,100.0,100.0,47.714,56.12086704799108,43.87913295200893,"[45.977, 25.287, 26.437, 2.299, 0.0]",2.523877877811267,46.26016094416445,0.4328859668812853
in792sx,A-C2,210416-AC2-1_m005_r1.png,146.4,900,28.456,100.0,100.0,47.714,54.83529227120536,45.164707728794646,"[43.243, 22.973, 29.73, 2.703, 1.351]",2.456219242184779,59.44555937645837,0.4101676845534059
in792sx,A-C2,210416-AC2-1_m006_r1.png,146.4,900,28.456,100.0,100.0,47.714,53.39564732142858,46.60435267857143,"[45.161, 22.581, 29.032, 1.613, 1.613]",2.033600959163677,120.7900295908382,0.3379600992396541
in792sx,A-C2,210416-AC2-1_m007_r1.png,146.4,900,28.456,100.0,100.0,47.714,52.91957310267858,47.08042689732143,"[44.595, 18.919, 31.081, 5.405, 0.0]",2.1894820838802627,57.00233973051362,0.3589251839124721
in792sx,A-C2,210416-AC2-1_m008_r1.png,146.4,900,28.456,100.0,100.0,47.714,55.87376185825893,44.12623814174107,"[53.659, 21.951, 17.073, 7.317, 0.0]",2.3493994352240346,57.33580432013081,0.3473347283987265
in792sx,A-C2,210416-AC2-1_m009_r1.png,146.4,900,28.456,100.0,100.0,47.714,53.98995535714286,46.010044642857146,"[44.156, 27.273, 24.675, 3.896, 0.0]",2.391833322753964,55.730451106158576,0.3772294862229358
in792sx,A-C2,210416-AC2-1_m010_r1.png,146.4,900,28.456,100.0,100.0,47.714,53.81155831473215,46.188441685267854,"[44.156, 28.571, 20.779, 6.494, 0.0]",2.831699281667447,51.74648900615105,0.400398152173823
in792sx,A-C2,210416-AC2-1_m011_r1.png,146.4,900,28.456,100.0,100.0,47.714,52.08653041294643,47.91346958705357,"[31.579, 12.281, 49.123, 7.018, 0.0]",2.754775125568488,54.17951821033907,0.431454788531436
in792sx,A-C2,210416-AC2-1_m012_r1.png,146.4,900,28.456,100.0,100.0,47.714,53.37472098214285,46.62527901785714,"[41.558, 28.571, 23.377, 6.494, 0.0]",3.029657303229784,49.104890022245606,0.4159866807663116
in792sx,A-C2,210416-AC2-1_m013_r1.png,146.4,900,28.456,100.0,100.0,47.714,54.74722726004464,45.25277273995536,"[49.296, 23.944, 16.901, 9.859, 0.0]",2.5103780546371053,54.92059716727197,0.3653372401616328
in792sx,A-C2,210416-AC2-1_m014_r1.png,146.4,900,28.456,100.0,100.0,47.714,56.75798688616072,43.242013113839285,"[54.118, 20.0, 21.176, 4.706, 0.0]",2.6512058159887184,48.541336634739295,0.3561540807908556
in792sx,A-C2,210416-AC2-1_m015_r1.png,146.4,900,28.456,100.0,100.0,47.714,54.69709123883929,45.30290876116072,"[52.0, 24.0, 20.0, 4.0, 0.0]",1.973904362543747,52.39774227217241,0.3972244214472301
in792sx,A-C2,210416-AC2-2_m001_r1.png,146.4,900,28.456,100.0,100.0,47.714,51.79870605468751,48.2012939453125,"[41.379, 36.782, 18.391, 3.448, 0.0]",2.3818489209681863,52.70250233368371,0.3714855973963036
in792sx,A-C2,210416-AC2-2_m002_r1.png,146.4,900,28.456,100.0,100.0,47.714,57.56678989955357,42.43321010044643,"[49.057, 28.302, 21.698, 0.943, 0.0]",2.1466102986178983,45.04974871646526,0.5036772492315494
in792sx,A-C2,210416-AC2-2_m003_r1.png,146.4,900,28.456,100.0,100.0,47.714,56.92313058035714,43.07686941964285,"[43.023, 30.233, 24.419, 2.326, 0.0]",2.269286583393834,47.40098552554298,0.452792420050968
in792sx,A-C2,210416-AC2-2_m004_r1.png,146.4,900,28.456,100.0,100.0,47.714,55.12616838727679,44.873831612723215,"[43.59, 32.051, 17.949, 6.41, 0.0]",2.6479784530036303,52.56721270823835,0.4178504990516703
in792sx,A-C2,210416-AC2-2_m005_r1.png,146.4,900,28.456,100.0,100.0,47.714,55.083443777901785,44.916556222098215,"[48.684, 17.105, 28.947, 5.263, 0.0]",2.334788919002829,55.41711623217314,0.3847539977196898
in792sx,A-C2,210416-AC2-2_m006_r1.png,146.4,900,28.456,100.0,100.0,47.714,55.22138323102679,44.77861676897321,"[55.789, 21.053, 21.053, 2.105, 0.0]",2.328133515885872,53.70027736059568,0.3932912060255207
in792sx,A-C2,210416-AC2-2_m007_r1.png,146.4,900,28.456,100.0,100.0,47.714,57.85173688616071,42.148263113839285,"[48.98, 24.49, 24.49, 2.041, 0.0]",2.6140722199613395,45.33479851121173,0.3914515291045772
in792sx,A-C2,210416-AC2-2_m008_r1.png,146.4,900,28.456,100.0,100.0,47.714,55.940377371651785,44.059622628348215,"[48.81, 21.429, 23.81, 5.952, 0.0]",2.656719754285849,51.7690470167643,0.3897576533860546
in792sx,A-C2,210416-AC2-2_m009_r1.png,146.4,900,28.456,100.0,100.0,47.714,52.14974539620536,47.850254603794646,"[47.872, 26.596, 21.277, 4.255, 0.0]",2.330575743808794,51.420063033643146,0.4344497952537208
in792sx,A-C2,210416-AC2-2_m010_r1.png,146.4,900,28.456,100.0,100.0,47.714,52.45675223214285,47.543247767857146,"[46.479, 22.535, 23.944, 7.042, 0.0]",2.7819322069559327,57.10311089616025,0.3746225568671828
in792sx,A-C2,210416-AC2-2_m011_r1.png,146.4,900,28.456,100.0,100.0,47.714,57.16831752232143,42.83168247767858,"[48.315, 25.843, 24.719, 1.124, 0.0]",2.0526521238543256,50.002847008264766,0.422535276314535
in792sx,A-C2,210416-AC2-2_m012_r1.png,146.4,900,28.456,100.0,100.0,47.714,57.27713448660714,42.72286551339285,"[48.454, 22.68, 27.835, 1.031, 0.0]",2.2498191122965365,45.06327898993661,0.4255777963388668
in792sx,A-C2,210416-AC2-2_m013_r1.png,146.4,900,28.456,100.0,100.0,47.714,52.233973911830354,47.766026088169646,"[48.387, 35.484, 9.677, 6.452, 0.0]",2.3878141014379404,54.64969456188252,0.3853274978956353
in792sx,A-C2,210416-AC2-2_m014_r1.png,146.4,900,28.456,100.0,100.0,47.714,53.04905482700892,46.95094517299107,"[40.506, 29.114, 25.316, 5.063, 0.0]",2.484083615214254,52.06337179577025,0.4433534828176453
in792sx,A-C2,210416-AC2-2_m015_r1.png,146.4,900,28.456,100.0,100.0,47.714,55.0146484375,44.9853515625,"[49.425, 26.437, 19.54, 4.598, 0.0]",2.461079867035173,52.1767989378474,0.429183328888266
in792sx,A-C2,210416-AC2-3_m001_r1.png,146.4,900,28.456,100.0,100.0,47.714,54.37194824218749,45.6280517578125,"[47.674, 22.093, 27.907, 2.326, 0.0]",2.272739860300866,57.66022932968311,0.4540644034478362
in792sx,A-C2,210416-AC2-3_m002_r1.png,146.4,900,28.456,100.0,100.0,47.714,55.93479701450893,44.06520298549107,"[40.476, 33.333, 23.81, 2.381, 0.0]",2.575723508807033,48.17640291893024,0.4783094422356194
in792sx,A-C2,210416-AC2-3_m003_r1.png,146.4,900,28.456,100.0,100.0,47.714,55.11596679687501,44.884033203125,"[48.78, 23.171, 19.512, 8.537, 0.0]",2.4536834733673816,54.09431947553362,0.4014777370936777
in792sx,A-C2,210416-AC2-3_m004_r1.png,146.4,900,28.456,100.0,100.0,47.714,47.466256277901785,52.533743722098215,"[38.182, 27.273, 21.818, 12.727, 0.0]",2.720192097219283,62.3818258289331,0.2902418544940403
in792sx,A-C2,210416-AC2-3_m005_r1.png,146.4,900,28.456,100.0,100.0,47.714,51.39456612723215,48.605433872767854,"[43.333, 21.667, 28.333, 5.0, 1.667]",2.487918739037916,67.47739066553112,0.3316009757419735
in792sx,A-C2,210416-AC2-3_m006_r1.png,146.4,900,28.456,100.0,100.0,47.714,55.44006347656249,44.5599365234375,"[53.571, 16.667, 25.0, 4.762, 0.0]",2.3360327095840083,52.29328879464749,0.4154544854781939
in792sx,A-C2,210416-AC2-3_m007_r1.png,146.4,900,28.456,100.0,100.0,47.714,58.37358747209821,41.626412527901785,"[54.955, 25.225, 19.82, 0.0, 0.0]",2.1733352818984457,43.85517982685004,0.4408355530003202
in792sx,A-C2,210416-AC2-3_m008_r1.png,146.4,900,28.456,100.0,100.0,47.714,56.113717215401785,43.886282784598215,"[51.648, 19.78, 26.374, 2.198, 0.0]",2.2945883436431718,46.46011477209193,0.422328434625898
in792sx,A-C2,210416-AC2-3_m009_r1.png,146.4,900,28.456,100.0,100.0,47.714,53.25134277343751,46.7486572265625,"[43.077, 24.615, 24.615, 7.692, 0.0]",2.778421166002692,58.1616450045795,0.3852042996795038
in792sx,A-C2,210416-AC2-3_m010_r1.png,146.4,900,28.456,100.0,100.0,47.714,53.02969796316964,46.97030203683036,"[44.776, 22.388, 23.881, 8.955, 0.0]",2.4586444307483624,63.00567996511451,0.3633677679367503
in792sx,A-C2,210416-AC2-3_m011_r1.png,146.4,900,28.456,100.0,100.0,47.714,51.32899693080357,48.67100306919643,"[47.561, 20.732, 29.268, 2.439, 0.0]",2.752626585837365,57.21991188743285,0.408905951077307
in792sx,A-C2,210416-AC2-3_m012_r1.png,146.4,900,28.456,100.0,100.0,47.714,52.67848423549108,47.32151576450893,"[38.983, 30.508, 23.729, 6.78, 0.0]",2.916123210910341,55.66685248719752,0.3404835466378123
in792sx,A-C2,210416-AC2-3_m013_r1.png,146.4,900,28.456,100.0,100.0,47.714,54.491664341517854,45.50833565848214,"[43.836, 27.397, 20.548, 8.219, 0.0]",2.8449919260461694,53.152041720940574,0.3786312955901719
in792sx,A-C2,210416-AC2-3_m014_r1.png,146.4,900,28.456,100.0,100.0,47.714,51.18277413504464,48.81722586495536,"[55.422, 18.072, 19.277, 7.229, 0.0]",2.0045914476515927,63.88815900216226,0.3709484559938797
in792sx,A-C2,210416-AC2-3_m015_r1.png,146.4,900,28.456,100.0,100.0,47.714,51.51218959263393,48.48781040736607,"[48.193, 21.687, 25.301, 4.819, 0.0]",2.2786442006988223,57.37164227584612,0.4024015471361466
in792sx,A-C2,210416-AC2-4_m001_r1.png,146.4,900,28.456,100.0,100.0,47.714,50.669991629464285,49.33000837053572,"[48.529, 23.529, 22.059, 2.941, 2.941]",2.17171916463998,87.60043314393825,0.3399723336347821
in792sx,A-C2,210416-AC2-4_m002_r1.png,146.4,900,28.456,100.0,100.0,47.714,52.32125418526786,47.67874581473215,"[37.879, 24.242, 30.303, 7.576, 0.0]",2.7538207665156147,55.36123049052392,0.3913924347772746
in792sx,A-C2,210416-AC2-4_m003_r1.png,146.4,900,28.456,100.0,100.0,47.714,53.77293178013392,46.22706821986607,"[54.321, 11.111, 30.864, 3.704, 0.0]",2.269655331342729,56.73254521842466,0.3963163878713471
in792sx,A-C2,210416-AC2-4_m004_r1.png,146.4,900,28.456,100.0,100.0,47.714,53.42224121093751,46.5777587890625,"[49.462, 21.505, 24.731, 4.301, 0.0]",2.2314941096990712,48.292594538597854,0.3892811470002284
in792sx,A-C2,210416-AC2-4_m005_r1.png,146.4,900,28.456,100.0,100.0,47.714,52.79026576450892,47.20973423549107,"[48.684, 22.368, 23.684, 5.263, 0.0]",2.3020313590972665,59.73273175526581,0.3505488923327204
in792sx,A-C2,210416-AC2-4_m006_r1.png,146.4,900,28.456,100.0,100.0,47.714,50.01682826450893,49.98317173549107,"[47.561, 18.293, 29.268, 4.878, 0.0]",2.607115157969893,56.54179027760681,0.388047983591215
in792sx,A-C2,210416-AC2-4_m007_r1.png,146.4,900,28.456,100.0,100.0,47.714,51.05538504464285,48.94461495535714,"[44.156, 25.974, 22.078, 6.494, 1.299]",2.465552348234392,58.88870919506237,0.3797894437439612
in792sx,A-C2,210416-AC2-4_m008_r1.png,146.4,900,28.456,100.0,100.0,47.714,50.53928920200893,49.46071079799107,"[37.143, 25.714, 30.0, 7.143, 0.0]",2.7163041000372665,54.69545252012424,0.4245585903049463
in792sx,A-C2,210416-AC2-4_m009_r1.png,146.4,900,28.456,100.0,100.0,47.714,53.05803571428571,46.94196428571429,"[51.22, 20.732, 23.171, 4.878, 0.0]",2.255957678311588,60.76393006425261,0.4048231993607568
in792sx,A-C2,210416-AC2-4_m010_r1.png,146.4,900,28.456,100.0,100.0,47.714,50.87716238839286,49.122837611607146,"[52.0, 18.667, 21.333, 8.0, 0.0]",3.036829253120024,56.90285403233686,0.3313403046058985
in792sx,A-C2,210416-AC2-4_m011_r1.png,146.4,900,28.456,100.0,100.0,47.714,53.40916224888392,46.59083775111607,"[41.333, 26.667, 28.0, 4.0, 0.0]",2.59865627054032,51.125770415833415,0.3694544012155447
in792sx,A-C2,210416-AC2-4_m012_r1.png,146.4,900,28.456,100.0,100.0,47.714,54.079153878348215,45.920846121651785,"[54.945, 16.484, 26.374, 2.198, 0.0]",2.4011674950977904,58.75577812542436,0.4483799930546324
in792sx,A-C2,210416-AC2-4_m013_r1.png,146.4,900,28.456,100.0,100.0,47.714,53.89753069196429,46.10246930803572,"[55.789, 16.842, 25.263, 2.105, 0.0]",2.751135024649772,48.46202779501967,0.4034808229151529
in792sx,A-C2,210416-AC2-4_m014_r1.png,146.4,900,28.456,100.0,100.0,47.714,49.93547712053572,50.06452287946429,"[52.874, 18.391, 21.839, 6.897, 0.0]",2.754012080994813,57.67141504511006,0.363104477066991
in792sx,A-C2,210416-AC2-4_m015_r1.png,146.4,900,28.456,100.0,100.0,47.714,55.200282505580354,44.799717494419646,"[57.843, 19.608, 18.627, 3.922, 0.0]",2.425731126648781,48.09210323971052,0.4049410824135721
in792sx,A-C3,210324-AC3-1_m001_r1.png,94.9,950,29.799,100.0,100.0,49.179,54.306117466517854,45.69388253348215,"[37.5, 15.0, 32.5, 15.0, 0.0]",2.106168215854576,75.39411185343816,0.3743126154279522
in792sx,A-C3,210324-AC3-1_m002_r1.png,94.9,950,29.799,100.0,100.0,49.179,56.996895926339285,43.00310407366072,"[46.0, 18.0, 24.0, 12.0, 0.0]",2.1225053916252232,75.37575018489645,0.4210507054702384
in792sx,A-C3,210324-AC3-1_m003_r1.png,94.9,950,29.799,100.0,100.0,49.179,49.3389892578125,50.66101074218749,"[46.667, 16.667, 16.667, 16.667, 3.333]",2.146980832072882,157.54123961055382,0.3003367077582744
in792sx,A-C3,210324-AC3-1_m004_r1.png,94.9,950,29.799,100.0,100.0,49.179,51.41531808035714,48.58468191964286,"[38.71, 16.129, 16.129, 22.581, 6.452]",2.570355236612716,96.480123784832,0.329366651724819
in792sx,A-C3,210324-AC3-1_m005_r1.png,94.9,950,29.799,100.0,100.0,49.179,54.49707031249999,45.5029296875,"[40.0, 10.0, 26.667, 20.0, 3.333]",2.6052059940417163,95.79807587323324,0.3366515401679573
in792sx,A-C3,210324-AC3-1_m006_r1.png,94.9,950,29.799,100.0,100.0,49.179,56.48324148995536,43.516758510044646,"[50.909, 16.364, 23.636, 7.273, 1.818]",1.7326405647199423,82.95574134166588,0.3644088330218636
in792sx,A-C3,210324-AC3-1_m007_r1.png,94.9,950,29.799,100.0,100.0,49.179,48.94016810825893,51.05983189174107,"[58.333, 11.111, 16.667, 8.333, 5.556]",1.840700013536844,153.4582968108286,0.1961932970585986
in792sx,A-C3,210324-AC3-1_m008_r1.png,94.9,950,29.799,100.0,100.0,49.179,48.71895926339286,51.28104073660714,"[46.875, 9.375, 18.75, 18.75, 6.25]",1.924110493991091,111.48416508235826,0.3701304031636144
in792sx,A-C3,210324-AC3-1_m009_r1.png,94.9,950,29.799,100.0,100.0,49.179,49.17262486049107,50.82737513950892,"[34.375, 15.625, 31.25, 12.5, 6.25]",2.227066833043263,98.02148520385128,0.3623640132140648
in792sx,A-C3,210324-AC3-1_m010_r1.png,94.9,950,29.799,100.0,100.0,49.179,47.51961844308036,52.48038155691964,"[28.125, 15.625, 28.125, 25.0, 3.125]",1.9314707855836637,103.32840841541577,0.4556144429017344
in792sx,A-C3,210324-AC3-1_m011_r1.png,94.9,950,29.799,100.0,100.0,49.179,52.62128557477679,47.37871442522321,"[52.381, 14.286, 9.524, 21.429, 2.381]",2.3524885908885738,92.35648284283714,0.4103474426542691
in792sx,A-C3,210324-AC3-1_m012_r1.png,94.9,950,29.799,100.0,100.0,49.179,55.15790666852679,44.842093331473215,"[41.935, 9.677, 22.581, 22.581, 3.226]",2.2134218463184285,94.36685588158726,0.3423238338361967
in792sx,A-C3,210324-AC3-1_m013_r1.png,94.9,950,29.799,100.0,100.0,49.179,52.03595842633929,47.96404157366072,"[44.737, 21.053, 23.684, 2.632, 7.895]",2.521616950162408,111.31593325162804,0.2212412533857877
in792sx,A-C3,210324-AC3-1_m014_r1.png,94.9,950,29.799,100.0,100.0,49.179,49.34962681361607,50.65037318638392,"[40.0, 16.667, 26.667, 3.333, 13.333]",2.594920963034116,103.42529912179224,0.2890289391917518
in792sx,A-C3,210324-AC3-1_m015_r1.png,94.9,950,29.799,100.0,100.0,49.179,50.73869977678571,49.26130022321429,"[54.762, 7.143, 16.667, 16.667, 4.762]",2.503136788548914,90.38403466201704,0.3478588002472156
in792sx,A-C3,210324-AC3-2_m001_r1.png,94.9,950,29.799,100.0,100.0,49.179,56.94475446428572,43.055245535714285,"[53.488, 18.605, 16.279, 6.977, 4.651]",2.163206641773123,93.71029502236117,0.2938448009273923
in792sx,A-C3,210324-AC3-2_m002_r1.png,94.9,950,29.799,100.0,100.0,49.179,55.81211635044643,44.18788364955357,"[58.824, 5.882, 17.647, 5.882, 11.765]",3.087634423109657,97.28807439440811,0.2868771294544597
in792sx,A-C3,210324-AC3-2_m003_r1.png,94.9,950,29.799,100.0,100.0,49.179,50.13192313058036,49.86807686941964,"[50.0, 18.75, 12.5, 16.667, 2.083]",2.113426673014282,87.90095675232303,0.389608952990585
in792sx,A-C3,210324-AC3-2_m004_r1.png,94.9,950,29.799,100.0,100.0,49.179,57.22202845982143,42.77797154017857,"[51.22, 19.512, 17.073, 9.756, 2.439]",2.572489202511072,89.58445237710552,0.2872938141394948
in792sx,A-C3,210324-AC3-2_m005_r1.png,94.9,950,29.799,100.0,100.0,49.179,50.48470633370536,49.51529366629464,"[43.243, 24.324, 2.703, 27.027, 2.703]",2.1898430234104875,97.89093201321948,0.3881464169168623
in792sx,A-C3,210324-AC3-2_m006_r1.png,94.9,950,29.799,100.0,100.0,49.179,53.69550432477679,46.30449567522321,"[40.816, 24.49, 16.327, 18.367, 0.0]",1.90030522121292,79.7006484930262,0.4037566974647115
in792sx,A-C3,210324-AC3-2_m007_r1.png,94.9,950,29.799,100.0,100.0,49.179,52.528860909598215,47.471139090401785,"[47.5, 20.0, 12.5, 17.5, 2.5]",2.2700896992677144,91.7522572602244,0.4092485186675906
in792sx,A-C3,210324-AC3-2_m008_r1.png,94.9,950,29.799,100.0,100.0,49.179,57.09036690848214,42.909633091517854,"[48.148, 24.074, 18.519, 7.407, 1.852]",2.1506956624000257,85.19265572357202,0.4214169872453748
in792sx,A-C3,210324-AC3-2_m009_r1.png,94.9,950,29.799,100.0,100.0,49.179,55.594482421875,44.405517578125,"[50.0, 14.286, 16.667, 16.667, 2.381]",2.3479498293861365,83.51168332284611,0.2870545327265164
in792sx,A-C3,210324-AC3-2_m010_r1.png,94.9,950,29.799,100.0,100.0,49.179,54.767892020089285,45.23210797991072,"[38.462, 20.513, 20.513, 17.949, 2.564]",1.6737482954185157,92.51432839668676,0.3838278710670681
in792sx,A-C3,210324-AC3-2_m011_r1.png,94.9,950,29.799,100.0,100.0,49.179,56.09444754464285,43.905552455357146,"[52.941, 13.725, 19.608, 13.725, 0.0]",2.1142421689760558,81.31153025115246,0.4136731133744381
in792sx,A-C3,210324-AC3-2_m012_r1.png,94.9,950,29.799,100.0,100.0,49.179,56.02303641183036,43.976963588169646,"[37.778, 17.778, 26.667, 17.778, 0.0]",1.997885093455544,70.9721184839793,0.4394441535264846
in792sx,A-C3,210324-AC3-2_m013_r1.png,94.9,950,29.799,100.0,100.0,49.179,50.46883719308036,49.531162806919646,"[48.649, 10.811, 18.919, 16.216, 5.405]",2.0668737242315003,92.9957046436825,0.3327822919349316
in792sx,A-C3,210324-AC3-2_m014_r1.png,94.9,950,29.799,100.0,100.0,49.179,51.16010393415179,48.839896065848215,"[59.184, 16.327, 8.163, 12.245, 4.082]",1.864667059158464,106.8411992722314,0.2920186901900137
in792sx,A-C3,210324-AC3-2_m015_r1.png,94.9,950,29.799,100.0,100.0,49.179,47.47576032366072,52.52423967633929,"[43.333, 13.333, 13.333, 23.333, 6.667]",2.1623895332128087,112.7781969937692,0.359820262323777
in792sx,A-C3,210324-AC3-3_m001_r1.png,94.9,950,29.799,100.0,100.0,49.179,51.119384765625,48.880615234375,"[61.111, 2.778, 13.889, 16.667, 5.556]",2.3533496606862325,107.8929043309058,0.3435115878156013
in792sx,A-C3,210324-AC3-3_m002_r1.png,94.9,950,29.799,100.0,100.0,49.179,52.66810825892857,47.33189174107143,"[29.412, 23.529, 35.294, 2.941, 8.824]",1.8584182562397007,103.46429426035093,0.3632304892542617
in792sx,A-C3,210324-AC3-3_m003_r1.png,94.9,950,29.799,100.0,100.0,49.179,50.487758091517854,49.51224190848214,"[41.176, 20.588, 23.529, 8.824, 5.882]",1.983458559278824,180.25270524802275,0.3116813157792016
in792sx,A-C3,210324-AC3-3_m004_r1.png,94.9,950,29.799,100.0,100.0,49.179,53.717041015625,46.282958984375,"[52.381, 4.762, 26.19, 16.667, 0.0]",1.9690809068763544,89.95096856053128,0.374103685692804
in792sx,A-C3,210324-AC3-3_m005_r1.png,94.9,950,29.799,100.0,100.0,49.179,55.82711356026786,44.17288643973215,"[51.923, 19.231, 9.615, 19.231, 0.0]",2.363365689372432,74.09772995086348,0.3632768140787027
in792sx,A-C3,210324-AC3-3_m006_r1.png,94.9,950,29.799,100.0,100.0,49.179,50.86495535714286,49.135044642857146,"[43.243, 13.514, 21.622, 18.919, 2.703]",2.489672432037748,87.25399962959627,0.3516447767670915
in792sx,A-C3,210324-AC3-3_m007_r1.png,94.9,950,29.799,100.0,100.0,49.179,59.26426478794643,40.73573521205357,"[55.357, 14.286, 19.643, 10.714, 0.0]",2.1632666210552998,73.4692536254852,0.3673529556377012
in792sx,A-C3,210324-AC3-3_m008_r1.png,94.9,950,29.799,100.0,100.0,49.179,55.26759556361607,44.73240443638392,"[54.762, 19.048, 4.762, 19.048, 2.381]",2.4225777396507846,99.57003897452742,0.357766834449016
in792sx,A-C3,210324-AC3-3_m009_r1.png,94.9,950,29.799,100.0,100.0,49.179,54.73728724888392,45.26271275111607,"[62.5, 10.417, 12.5, 10.417, 4.167]",2.242031967688775,103.72186170156655,0.2980047440974235
in792sx,A-C3,210324-AC3-3_m010_r1.png,94.9,950,29.799,100.0,100.0,49.179,52.756260463169646,47.24373953683036,"[45.238, 11.905, 26.19, 16.667, 0.0]",1.939119124794247,89.22634177031651,0.4159708561597564
in792sx,A-C3,210324-AC3-3_m011_r1.png,94.9,950,29.799,100.0,100.0,49.179,52.07685198102679,47.923148018973215,"[45.946, 16.216, 16.216, 18.919, 2.703]",2.174848817724845,101.2659923797895,0.3285929712505887
in792sx,A-C3,210324-AC3-3_m012_r1.png,94.9,950,29.799,100.0,100.0,49.179,51.24651227678572,48.753487723214285,"[44.828, 13.793, 17.241, 17.241, 6.897]",2.573891104567557,94.1491133840932,0.2472219002238974
in792sx,A-C3,210324-AC3-3_m013_r1.png,94.9,950,29.799,100.0,100.0,49.179,57.478463309151785,42.521536690848215,"[42.857, 20.408, 22.449, 14.286, 0.0]",2.0877629200809613,76.85828859520153,0.4289950850725069
in792sx,A-C3,210324-AC3-3_m014_r1.png,94.9,950,29.799,100.0,100.0,49.179,58.95891462053572,41.041085379464285,"[59.259, 11.111, 20.37, 7.407, 1.852]",1.6385737890499132,90.964779503923,0.3065441409831054
in792sx,A-C3,210324-AC3-3_m015_r1.png,94.9,950,29.799,100.0,100.0,49.179,58.46984863281251,41.5301513671875,"[58.491, 22.642, 9.434, 5.66, 3.774]",2.4285480560636508,89.18503281511511,0.2670378869155045
in792sx,A-C3,210324-AC3-4_m001_r1.png,94.9,950,29.799,100.0,100.0,49.179,56.87107631138393,43.12892368861607,"[33.333, 23.077, 30.769, 10.256, 2.564]",1.7613417427086913,79.9948553109355,0.3686620755396313
in792sx,A-C3,210324-AC3-4_m002_r1.png,94.9,950,29.799,100.0,100.0,49.179,50.01682826450893,49.98317173549107,"[38.095, 19.048, 19.048, 23.81, 0.0]",1.8384359845353944,86.68879287909589,0.3470935149416742
in792sx,A-C3,210324-AC3-4_m003_r1.png,94.9,950,29.799,100.0,100.0,49.179,50.1092529296875,49.8907470703125,"[44.118, 11.765, 26.471, 14.706, 2.941]",2.1348058768736253,97.8888409065742,0.3077931069251627
in792sx,A-C3,210324-AC3-4_m004_r1.png,94.9,950,29.799,100.0,100.0,49.179,49.0533447265625,50.9466552734375,"[37.931, 17.241, 20.69, 13.793, 10.345]",2.6278093472787005,99.9071122588641,0.3306054538606744
in792sx,A-C3,210324-AC3-4_m005_r1.png,94.9,950,29.799,100.0,100.0,49.179,53.19702148437499,46.802978515625,"[42.105, 10.526, 23.684, 21.053, 2.632]",2.2210332376444306,88.39640948583562,0.3862979144962276
in792sx,A-C3,210324-AC3-4_m006_r1.png,94.9,950,29.799,100.0,100.0,49.179,53.449009486607146,46.55099051339286,"[32.143, 28.571, 3.571, 32.143, 3.571]",2.240995536713893,102.28923745752778,0.3713945740287714
in792sx,A-C3,210324-AC3-4_m007_r1.png,94.9,950,29.799,100.0,100.0,49.179,54.50753348214285,45.492466517857146,"[59.091, 15.909, 11.364, 9.091, 4.545]",2.1425802240000054,111.945460258423,0.2759255978627913
in792sx,A-C3,210324-AC3-4_m008_r1.png,94.9,950,29.799,100.0,100.0,49.179,59.61826869419643,40.38173130580357,"[62.903, 14.516, 12.903, 8.065, 1.613]",2.581996219417937,75.28759294286483,0.327832462680747
in792sx,A-C3,210324-AC3-4_m009_r1.png,94.9,950,29.799,100.0,100.0,49.179,57.82741001674108,42.17258998325893,"[44.643, 26.786, 19.643, 8.929, 0.0]",2.0985824980538537,72.92053674405912,0.4467006731199845
in792sx,A-C3,210324-AC3-4_m010_r1.png,94.9,950,29.799,100.0,100.0,49.179,55.08161272321429,44.91838727678572,"[52.174, 10.87, 19.565, 17.391, 0.0]",2.2362990086551986,76.99752275936166,0.3282196387397566
in792sx,A-C3,210324-AC3-4_m011_r1.png,94.9,950,29.799,100.0,100.0,49.179,55.79354422433036,44.206455775669646,"[61.538, 10.256, 7.692, 15.385, 5.128]",2.57770872797398,89.83726560492879,0.2611593879248168
in792sx,A-C3,210324-AC3-4_m012_r1.png,94.9,950,29.799,100.0,100.0,49.179,50.90733119419642,49.09266880580357,"[58.537, 4.878, 17.073, 17.073, 2.439]",2.970150124249269,87.45023087081807,0.2905197317614725
in792sx,A-C3,210324-AC3-4_m013_r1.png,94.9,950,29.799,100.0,100.0,49.179,51.56529017857143,48.43470982142858,"[60.0, 6.667, 20.0, 8.889, 4.444]",2.3163581084416123,100.04122434722946,0.33215631677633
in792sx,A-C3,210324-AC3-4_m014_r1.png,94.9,950,29.799,100.0,100.0,49.179,53.46330915178571,46.536690848214285,"[35.897, 23.077, 20.513, 17.949, 2.564]",2.2294213874583955,87.03655296227352,0.4459906298032109
in792sx,A-C3,210324-AC3-4_m015_r1.png,94.9,950,29.799,100.0,100.0,49.179,54.09868512834821,45.90131487165179,"[35.484, 12.903, 29.032, 16.129, 6.452]",2.003604312208097,87.34702230446979,0.3487332040984202
in792sx,A-C4,210324-AC4-1_m001_r1.png,58.3,1000,31.076,100.0,100.0,50.569,53.161097935267854,46.83890206473214,"[21.053, 5.263, 36.842, 26.316, 10.526]",2.279632215291864,124.2990971611406,0.4392216570569262
in792sx,A-C4,210324-AC4-1_m002_r1.png,58.3,1000,31.076,100.0,100.0,50.569,53.09596470424107,46.90403529575893,"[32.143, 7.143, 35.714, 21.429, 3.571]",2.543112659783591,91.1295819305468,0.4920753163609276
in792sx,A-C4,210324-AC4-1_m003_r1.png,58.3,1000,31.076,100.0,100.0,50.569,58.13851492745536,41.86148507254464,"[51.613, 16.129, 6.452, 25.806, 0.0]",2.2204854278014885,98.13781684132452,0.4314354159949556
in792sx,A-C4,210324-AC4-1_m004_r1.png,58.3,1000,31.076,100.0,100.0,50.569,52.547171456473215,47.45282854352679,"[51.429, 17.143, 8.571, 17.143, 5.714]",2.245193630710228,116.32234019208543,0.3810789249701334
in792sx,A-C4,210324-AC4-1_m005_r1.png,58.3,1000,31.076,100.0,100.0,50.569,55.21004813058036,44.78995186941964,"[33.333, 13.333, 23.333, 30.0, 0.0]",2.2309837134659354,80.46075954428174,0.3740929602883238
in792sx,A-C4,210324-AC4-1_m006_r1.png,58.3,1000,31.076,100.0,100.0,50.569,53.826119559151785,46.173880440848215,"[14.815, 22.222, 29.63, 33.333, 0.0]",2.30334812215053,84.01434052458488,0.4245964931572527
in792sx,A-C4,210324-AC4-1_m007_r1.png,58.3,1000,31.076,100.0,100.0,50.569,56.13377162388393,43.86622837611608,"[38.235, 20.588, 23.529, 11.765, 5.882]",2.789892149572896,90.41392633150174,0.4519235451962914
in792sx,A-C4,210324-AC4-1_m008_r1.png,58.3,1000,31.076,100.0,100.0,50.569,53.278111049107146,46.72188895089286,"[32.143, 14.286, 25.0, 25.0, 3.571]",2.262504150768033,100.8860444213726,0.4893926504307468
in792sx,A-C4,210324-AC4-1_m009_r1.png,58.3,1000,31.076,100.0,100.0,50.569,50.46107700892857,49.53892299107142,"[43.59, 20.513, 12.821, 20.513, 2.564]",2.5019474979076946,92.67937231140422,0.4823039947300507
in792sx,A-C4,210324-AC4-1_m010_r1.png,58.3,1000,31.076,100.0,100.0,50.569,57.24496023995536,42.755039760044646,"[51.429, 8.571, 14.286, 25.714, 0.0]",2.4813921052751726,101.74182648678632,0.4464145360907414
in792sx,A-C4,210324-AC4-1_m011_r1.png,58.3,1000,31.076,100.0,100.0,50.569,46.62841796875,53.37158203125,"[21.053, 5.263, 21.053, 36.842, 15.789]",2.0657337665519124,121.1031918221768,0.4054439794926271
in792sx,A-C4,210324-AC4-1_m012_r1.png,58.3,1000,31.076,100.0,100.0,50.569,54.88446916852679,45.115530831473215,"[33.333, 16.667, 30.556, 19.444, 0.0]",2.182015644338269,84.56747476521939,0.5090156694669421
in792sx,A-C4,210324-AC4-1_m013_r1.png,58.3,1000,31.076,100.0,100.0,50.569,37.884434291294646,62.11556570870536,"[0.0, 0.0, 25.0, 50.0, 25.0]",1.586571807858885,528.4999398137695,0.1372555721458324
in792sx,A-C4,210324-AC4-1_m014_r1.png,58.3,1000,31.076,100.0,100.0,50.569,54.08752441406251,45.9124755859375,"[35.484, 16.129, 19.355, 25.806, 3.226]",2.189013889013581,91.8164587175996,0.5372256086492511
in792sx,A-C4,210324-AC4-1_m015_r1.png,58.3,1000,31.076,100.0,100.0,50.569,55.86338588169642,44.13661411830357,"[41.935, 16.129, 22.581, 12.903, 6.452]",2.484715816228278,96.86298738055966,0.4263170039916205
in792sx,A-C4,210324-AC4-2_m001_r1.png,58.3,1000,31.076,100.0,100.0,50.569,48.50620814732143,51.49379185267857,"[42.105, 5.263, 10.526, 21.053, 21.053]",2.4037689948550565,126.93143893824588,0.3999385622433417
in792sx,A-C4,210324-AC4-2_m002_r1.png,58.3,1000,31.076,100.0,100.0,50.569,56.15059988839286,43.849400111607146,"[43.333, 20.0, 20.0, 6.667, 10.0]",1.719543117944817,112.03250604840032,0.3396055858227655
in792sx,A-C4,210324-AC4-2_m003_r1.png,58.3,1000,31.076,100.0,100.0,50.569,46.7529296875,53.2470703125,"[51.724, 13.793, 13.793, 13.793, 6.897]",1.4900682078581395,172.05355874937564,0.3216270101655964
in792sx,A-C4,210324-AC4-2_m004_r1.png,58.3,1000,31.076,100.0,100.0,50.569,53.64964076450893,46.35035923549108,"[18.519, 22.222, 29.63, 25.926, 3.704]",1.948430964638706,97.255958791761,0.5254463842128196
in792sx,A-C4,210324-AC4-2_m005_r1.png,58.3,1000,31.076,100.0,100.0,50.569,51.97623116629464,48.02376883370536,"[33.333, 18.519, 22.222, 22.222, 3.704]",2.103985007670475,115.4610226176536,0.3845184169653325
in792sx,A-C4,210324-AC4-2_m006_r1.png,58.3,1000,31.076,100.0,100.0,50.569,55.04656110491072,44.953438895089285,"[40.0, 16.667, 23.333, 13.333, 6.667]",2.589728550442432,105.80587438336876,0.44124286581822
in792sx,A-C4,210324-AC4-2_m007_r1.png,58.3,1000,31.076,100.0,100.0,50.569,56.57052176339285,43.429478236607146,"[43.478, 26.087, 15.217, 13.043, 2.174]",2.2675186110742223,85.14339546793278,0.41018958054005
in792sx,A-C4,210324-AC4-2_m008_r1.png,58.3,1000,31.076,100.0,100.0,50.569,59.31989397321429,40.68010602678571,"[35.714, 17.857, 35.714, 3.571, 7.143]",1.9827102845498104,112.98694488499537,0.4060205502593833
in792sx,A-C4,210324-AC4-2_m009_r1.png,58.3,1000,31.076,100.0,100.0,50.569,52.66601562499999,47.333984375,"[39.286, 7.143, 35.714, 10.714, 7.143]",2.233775606126029,117.43045299717558,0.5180597645578614
in792sx,A-C4,210324-AC4-2_m010_r1.png,58.3,1000,31.076,100.0,100.0,50.569,50.73582240513392,49.26417759486607,"[44.828, 6.897, 24.138, 13.793, 10.345]",1.6019479569107051,118.62827388103824,0.4350846526812721
in792sx,A-C4,210324-AC4-2_m011_r1.png,58.3,1000,31.076,100.0,100.0,50.569,55.43770926339285,44.56229073660714,"[28.0, 20.0, 16.0, 32.0, 4.0]",1.841159521246215,102.79893251796628,0.5016532739006926
in792sx,A-C4,210324-AC4-2_m012_r1.png,58.3,1000,31.076,100.0,100.0,50.569,61.36492047991071,38.63507952008929,"[43.243, 21.622, 16.216, 18.919, 0.0]",2.890290840817069,81.62318289968862,0.352171267988573
in792sx,A-C4,210324-AC4-2_m013_r1.png,58.3,1000,31.076,100.0,100.0,50.569,59.52279227120536,40.477207728794646,"[54.054, 21.622, 8.108, 8.108, 8.108]",1.938978071999194,115.45063448737262,0.4389937045366532
in792sx,A-C4,210324-AC4-2_m014_r1.png,58.3,1000,31.076,100.0,100.0,50.569,51.027657645089285,48.97234235491072,"[57.143, 3.571, 21.429, 7.143, 10.714]",2.0145193034688718,140.31985834839605,0.3366543788589695
in792sx,A-C4,210324-AC4-2_m015_r1.png,58.3,1000,31.076,100.0,100.0,50.569,55.694580078125,44.305419921875,"[40.741, 18.519, 7.407, 29.63, 3.704]",1.9329320098087472,111.0064131595413,0.3986515571583428
in792sx,A-C4,210324-AC4-3_m001_r1.png,58.3,1000,31.076,100.0,100.0,50.569,51.708897181919646,48.291102818080354,"[35.714, 7.143, 0.0, 35.714, 21.429]",2.500286652658347,123.09319865716684,0.2407909483053199
in792sx,A-C4,210324-AC4-3_m002_r1.png,58.3,1000,31.076,100.0,100.0,50.569,57.07327706473214,42.92672293526786,"[48.571, 11.429, 20.0, 20.0, 0.0]",2.3121863872419826,100.17029001283672,0.5479994399619718
in792sx,A-C4,210324-AC4-3_m003_r1.png,58.3,1000,31.076,100.0,100.0,50.569,53.79446847098214,46.205531529017854,"[32.258, 22.581, 22.581, 16.129, 6.452]",2.3628645849225864,97.59169775589876,0.501516102550415
in792sx,A-C4,210324-AC4-3_m004_r1.png,58.3,1000,31.076,100.0,100.0,50.569,56.43807547433036,43.561924525669646,"[37.931, 6.897, 27.586, 27.586, 0.0]",2.7022602480763966,84.15087105140465,0.4755532602485048
in792sx,A-C4,210324-AC4-3_m005_r1.png,58.3,1000,31.076,100.0,100.0,50.569,57.47349330357143,42.52650669642858,"[54.348, 15.217, 19.565, 8.696, 2.174]",2.473831177281287,97.36747089595234,0.4873684867017096
in792sx,A-C4,210324-AC4-3_m006_r1.png,58.3,1000,31.076,100.0,100.0,50.569,59.155360630580354,40.844639369419646,"[27.273, 15.152, 33.333, 24.242, 0.0]",2.0770874790866984,79.2365458202263,0.5185628858155327
in792sx,A-C4,210324-AC4-3_m007_r1.png,58.3,1000,31.076,100.0,100.0,50.569,54.34247698102679,45.65752301897321,"[32.0, 28.0, 12.0, 20.0, 8.0]",1.906438473316988,121.99569885523448,0.3912851164577522
in792sx,A-C4,210324-AC4-3_m008_r1.png,58.3,1000,31.076,100.0,100.0,50.569,57.11478097098214,42.885219029017854,"[34.615, 7.692, 30.769, 19.231, 7.692]",2.2734470172845715,97.78909304698196,0.4899851796083233
in792sx,A-C4,210324-AC4-3_m009_r1.png,58.3,1000,31.076,100.0,100.0,50.569,55.29994419642858,44.70005580357143,"[39.13, 13.043, 13.043, 26.087, 8.696]",2.2792191673554747,104.56994450038728,0.3476290661705188
in792sx,A-C4,210324-AC4-3_m010_r1.png,58.3,1000,31.076,100.0,100.0,50.569,55.922415597098215,44.077584402901785,"[66.667, 12.821, 7.692, 7.692, 5.128]",1.9901157482723844,141.83890605315162,0.2615992597097256
in792sx,A-C4,210324-AC4-3_m011_r1.png,58.3,1000,31.076,100.0,100.0,50.569,54.285714285714285,45.71428571428572,"[46.429, 7.143, 21.429, 17.857, 7.143]",2.240821877318018,103.53327320033826,0.4578424193704197
in792sx,A-C4,210324-AC4-3_m012_r1.png,58.3,1000,31.076,100.0,100.0,50.569,49.31736537388393,50.68263462611608,"[14.815, 33.333, 22.222, 22.222, 7.407]",1.792749735245272,116.76602551558184,0.4786746104407928
in792sx,A-C4,210324-AC4-3_m013_r1.png,58.3,1000,31.076,100.0,100.0,50.569,55.05929129464285,44.94070870535714,"[45.161, 9.677, 25.806, 16.129, 3.226]",2.398377322806447,107.32246182015062,0.3301244631272029
in792sx,A-C4,210324-AC4-3_m014_r1.png,58.3,1000,31.076,100.0,100.0,50.569,52.613351004464285,47.38664899553572,"[34.615, 11.538, 19.231, 30.769, 3.846]",2.183332779045798,101.34317495986312,0.4440718664885725
in792sx,A-C4,210324-AC4-3_m015_r1.png,58.3,1000,31.076,100.0,100.0,50.569,55.49342564174107,44.50657435825892,"[45.455, 9.091, 27.273, 15.152, 3.03]",1.7983200856673138,106.75057341457156,0.4041102965645421
