Repository: Jungmin-YUN-0/doosan_gasturbin

# doosan_gasturbin

# 1
extract_iamge_feature_from_seg/inference.py ← 이미지 피쳐값 추출//
[1] "option" _원하는 데이터 설정
[2] 경로설정
  - "data_root_path" _데이터셋 위치
  - "output_dir" _결과 저장 위치
[3] "feature_num" _이미지 피쳐값 설정

File: data_all_feature.csv (part 6 of 13)
file_x,id,Name,stress_mpa,temp_oc,LMP,mean,upper,lower,gamma,gammaP,gammaP_distrib,gammaP_aspect,gammaP_width,gammaP_circle
in792sx,A-C4,210324-AC4-4_m001_r1.png,58.3,1000,31.076,100.0,100.0,50.569,50.92747279575893,49.07252720424108,"[45.833, 8.333, 16.667, 20.833, 8.333]",2.450640071776217,122.71442071018927,0.415426490709781
in792sx,A-C4,210324-AC4-4_m002_r1.png,58.3,1000,31.076,100.0,100.0,50.569,59.686802455357146,40.31319754464286,"[46.154, 3.846, 23.077, 23.077, 3.846]",2.107921898303616,98.72432308102518,0.3672251065523313
in792sx,A-C4,210324-AC4-4_m003_r1.png,58.3,1000,31.076,100.0,100.0,50.569,61.13691057477679,38.863089425223215,"[34.375, 21.875, 21.875, 18.75, 3.125]",1.959254292279473,110.10544401338124,0.4657694564669801
in792sx,A-C4,210324-AC4-4_m004_r1.png,58.3,1000,31.076,100.0,100.0,50.569,53.47333635602679,46.526663643973215,"[45.833, 16.667, 4.167, 29.167, 4.167]",2.300020525880354,122.97748005237736,0.4709738582107643
in792sx,A-C4,210324-AC4-4_m005_r1.png,58.3,1000,31.076,100.0,100.0,50.569,57.32822963169642,42.67177036830357,"[42.308, 19.231, 23.077, 3.846, 11.538]",2.119192521327351,121.60605839225558,0.3751414744434505
in792sx,A-C4,210324-AC4-4_m006_r1.png,58.3,1000,31.076,100.0,100.0,50.569,56.6229248046875,43.3770751953125,"[30.556, 19.444, 25.0, 22.222, 2.778]",2.238165521482025,83.19879874481535,0.4967484912551055
in792sx,A-C4,210324-AC4-4_m007_r1.png,58.3,1000,31.076,100.0,100.0,50.569,57.371041434151785,42.628958565848215,"[40.0, 26.667, 13.333, 13.333, 6.667]",2.1618424079656164,104.27269979818844,0.3876844001042903
in792sx,A-C4,210324-AC4-4_m008_r1.png,58.3,1000,31.076,100.0,100.0,50.569,44.91306849888393,55.08693150111608,"[59.091, 9.091, 4.545, 9.091, 18.182]",2.4231229530647607,145.83757768828707,0.2820611627858876
in792sx,A-C4,210324-AC4-4_m009_r1.png,58.3,1000,31.076,100.0,100.0,50.569,49.70633370535714,50.29366629464286,"[47.826, 8.696, 21.739, 4.348, 17.391]",2.607921020834572,127.86316162307376,0.2780283215649385
in792sx,A-C4,210324-AC4-4_m010_r1.png,58.3,1000,31.076,100.0,100.0,50.569,55.11683872767858,44.88316127232143,"[54.054, 13.514, 13.514, 16.216, 2.703]",2.423105973491285,104.36198928854697,0.2920322284004316
in792sx,A-C4,210324-AC4-4_m011_r1.png,58.3,1000,31.076,100.0,100.0,50.569,59.62027413504464,40.37972586495536,"[45.0, 15.0, 10.0, 15.0, 15.0]",1.9292747067856704,122.72407791856716,0.2644358483331261
in792sx,A-C4,210324-AC4-4_m012_r1.png,58.3,1000,31.076,100.0,100.0,50.569,51.73749651227679,48.262503487723215,"[29.167, 20.833, 12.5, 29.167, 8.333]",1.846496052459402,115.832164080438,0.492490970484059
in792sx,A-C4,210324-AC4-4_m013_r1.png,58.3,1000,31.076,100.0,100.0,50.569,57.1685791015625,42.8314208984375,"[46.875, 12.5, 9.375, 31.25, 0.0]",1.821215539082236,106.08637317345212,0.4250145093256921
in792sx,A-C4,210324-AC4-4_m014_r1.png,58.3,1000,31.076,100.0,100.0,50.569,56.72267368861608,43.27732631138393,"[37.5, 21.875, 15.625, 25.0, 0.0]",1.8660253001519065,97.04805609984275,0.4330220742334193
in792sx,A-C4,210324-AC4-4_m015_r1.png,58.3,1000,31.076,100.0,100.0,50.569,53.72610909598215,46.273890904017854,"[26.087, 21.739, 26.087, 17.391, 8.696]",2.388746741953608,113.72589299103102,0.4452057463244966
in792sx_interrupt,7_1,7_1_1.png,181.5,900,27.75,21.674,45.429,10.34,74.26496233258929,25.735037667410715,"[90.964, 6.928, 2.108, 0.0, 0.0]",1.474767975221799,33.98149650382739,0.5050096401634263
in792sx_interrupt,7_1,7_1_10.png,181.5,900,27.75,21.674,45.429,10.34,66.8267822265625,33.1732177734375,"[86.532, 12.121, 1.347, 0.0, 0.0]",1.478817590831416,39.504702233791264,0.6985307784138307
in792sx_interrupt,7_1,7_1_11.png,181.5,900,27.75,21.674,45.429,10.34,66.53329031808036,33.466709681919646,"[87.973, 8.935, 3.093, 0.0, 0.0]",1.5754600259762184,38.25791873286517,0.6506962790117726
in792sx_interrupt,7_1,7_1_12.png,181.5,900,27.75,21.674,45.429,10.34,62.86525181361608,37.13474818638393,"[80.0, 17.358, 2.642, 0.0, 0.0]",1.5369698135784418,39.44827317668334,0.7130917849430625
in792sx_interrupt,7_1,7_1_13.png,181.5,900,27.75,21.674,45.429,10.34,68.66507393973215,31.334926060267858,"[86.513, 12.5, 0.987, 0.0, 0.0]",1.4354103202411117,38.7705470051801,0.6769623515868001
in792sx_interrupt,7_1,7_1_14.png,181.5,900,27.75,21.674,45.429,10.34,68.06021554129464,31.939784458705358,"[84.211, 14.386, 1.404, 0.0, 0.0]",1.4728433554086908,35.33614507889741,0.6850861731145276
in792sx_interrupt,7_1,7_1_15.png,181.5,900,27.75,21.674,45.429,10.34,65.02772739955357,34.97227260044643,"[85.05, 13.953, 0.997, 0.0, 0.0]",1.5113256202700494,34.35426787127894,0.7239603214580559
in792sx_interrupt,7_1,7_1_16.png,181.5,900,27.75,21.674,45.429,10.34,68.22047642299107,31.779523577008927,"[86.288, 13.378, 0.334, 0.0, 0.0]",1.5708112976002635,31.173278989898883,0.7083731883332914
in792sx_interrupt,7_1,7_1_17.png,181.5,900,27.75,21.674,45.429,10.34,69.16782924107143,30.832170758928573,"[88.424, 11.576, 0.0, 0.0, 0.0]",1.5929195750455063,31.540033675841197,0.7939526914943406
in792sx_interrupt,7_1,7_1_18.png,181.5,900,27.75,21.674,45.429,10.34,66.44845145089285,33.55154854910714,"[88.217, 11.146, 0.637, 0.0, 0.0]",1.586412314779282,30.80441768950176,0.7609825635422532
in792sx_interrupt,7_1,7_1_19.png,181.5,900,27.75,21.674,45.429,10.34,69.05857631138392,30.94142368861607,"[91.52, 7.602, 0.877, 0.0, 0.0]",1.422457522552061,30.86489993011193,0.7546137195996998
in792sx_interrupt,7_1,7_1_2.png,181.5,900,27.75,21.674,45.429,10.34,72.58231026785714,27.417689732142858,"[91.989, 6.077, 1.934, 0.0, 0.0]",1.4641700889445337,35.50968565701329,0.4897857252000383
in792sx_interrupt,7_1,7_1_20.png,181.5,900,27.75,21.674,45.429,10.34,74.85621861049108,25.14378138950893,"[92.473, 7.258, 0.269, 0.0, 0.0]",1.515971954424186,29.30845277195276,0.6779893540093798
in792sx_interrupt,7_1,7_1_21.png,181.5,900,27.75,21.674,45.429,10.34,66.93376813616071,33.066231863839285,"[84.694, 14.626, 0.68, 0.0, 0.0]",1.4981769699551195,33.7299280909168,0.674631511649522
in792sx_interrupt,7_1,7_1_22.png,181.5,900,27.75,21.674,45.429,10.34,63.55268205915179,36.44731794084821,"[74.439, 21.076, 4.484, 0.0, 0.0]",1.5179404375563466,41.372094364626335,0.6431660777351276
in792sx_interrupt,7_1,7_1_23.png,181.5,900,27.75,21.674,45.429,10.34,66.62667410714286,33.37332589285714,"[84.588, 12.903, 2.509, 0.0, 0.0]",1.4378303420860543,41.06632484891978,0.6565732966696098
in792sx_interrupt,7_1,7_1_24.png,181.5,900,27.75,21.674,45.429,10.34,64.00285993303572,35.997140066964285,"[84.926, 13.235, 1.471, 0.368, 0.0]",1.5814516192359904,41.2020426752682,0.6208461419221605
in792sx_interrupt,7_1,7_1_25.png,181.5,900,27.75,21.674,45.429,10.34,64.82552664620536,35.174473353794646,"[83.113, 16.225, 0.662, 0.0, 0.0]",1.508538681041944,34.342094939918425,0.7021016536088096
in792sx_interrupt,7_1,7_1_26.png,181.5,900,27.75,21.674,45.429,10.34,71.82843889508929,28.171561104910715,"[90.06, 9.94, 0.0, 0.0, 0.0]",1.436296478512317,31.50464740564717,0.7497587770529895
in792sx_interrupt,7_1,7_1_27.png,181.5,900,27.75,21.674,45.429,10.34,71.82843889508929,28.171561104910715,"[90.06, 9.94, 0.0, 0.0, 0.0]",1.436296478512317,31.50464740564717,0.7497587770529895
in792sx_interrupt,7_1,7_1_28.png,181.5,900,27.75,21.674,45.429,10.34,72.36703055245536,27.63296944754464,"[89.602, 10.092, 0.306, 0.0, 0.0]",1.4142287928009196,32.82115746789078,0.7361226737557035
in792sx_interrupt,7_1,7_1_29.png,181.5,900,27.75,21.674,45.429,10.34,68.06640625,31.93359375,"[89.274, 9.148, 1.577, 0.0, 0.0]",1.566814296509595,34.3572440078799,0.6599546276115648
in792sx_interrupt,7_1,7_1_3.png,181.5,900,27.75,21.674,45.429,10.34,72.117919921875,27.882080078125,"[90.448, 8.06, 1.493, 0.0, 0.0]",1.5781096457223731,32.99662490214972,0.6376359473072262
in792sx_interrupt,7_1,7_1_30.png,181.5,900,27.75,21.674,45.429,10.34,69.56351143973214,30.43648856026785,"[92.507, 6.34, 1.153, 0.0, 0.0]",1.4897417091654008,33.164619676356565,0.6908944448654764
in792sx_interrupt,7_1,7_1_31.png,181.5,900,27.75,21.674,45.429,10.34,73.29092843191964,26.709071568080358,"[88.686, 10.949, 0.365, 0.0, 0.0]",1.49207337668647,32.47101349718876,0.7035423843003987
in792sx_interrupt,7_1,7_1_32.png,181.5,900,27.75,21.674,45.429,10.34,67.02994210379464,32.970057896205354,"[84.669, 13.589, 1.742, 0.0, 0.0]",1.5048579934060105,34.193880046935234,0.6609514733734125
in792sx_interrupt,7_1,7_1_33.png,181.5,900,27.75,21.674,45.429,10.34,62.21357073102679,37.786429268973215,"[80.714, 18.214, 1.071, 0.0, 0.0]",1.7160830207726836,33.535187334028365,0.6222232774080797
in792sx_interrupt,7_1,7_1_34.png,181.5,900,27.75,21.674,45.429,10.34,65.3436279296875,34.6563720703125,"[81.716, 16.045, 2.239, 0.0, 0.0]",1.4982929056440657,35.86469362419725,0.6353519735062846
in792sx_interrupt,7_1,7_1_35.png,181.5,900,27.75,21.674,45.429,10.34,71.24616350446429,28.75383649553571,"[89.007, 9.929, 1.064, 0.0, 0.0]",1.3609986225644308,34.81723574814211,0.6587513801783538
in792sx_interrupt,7_1,7_1_36.png,181.5,900,27.75,21.674,45.429,10.34,74.80521065848215,25.194789341517858,"[88.599, 10.098, 1.303, 0.0, 0.0]",1.5167755495678483,32.51253430532221,0.5959956875056983
in792sx_interrupt,7_1,7_1_37.png,181.5,900,27.75,21.674,45.429,10.34,69.64303152901786,30.356968470982142,"[86.071, 11.786, 2.143, 0.0, 0.0]",1.4617299074706367,36.59652096048012,0.6280516386984549
in792sx_interrupt,7_1,7_1_38.png,181.5,900,27.75,21.674,45.429,10.34,65.84211077008929,34.157889229910715,"[78.629, 18.952, 2.419, 0.0, 0.0]",1.4313743286395069,40.47937108289186,0.6572773038706058
in792sx_interrupt,7_1,7_1_39.png,181.5,900,27.75,21.674,45.429,10.34,61.20326450892857,38.79673549107142,"[75.502, 21.285, 3.213, 0.0, 0.0]",1.3996230513317522,44.36915587283504,0.7264788015560213
in792sx_interrupt,7_1,7_1_4.png,181.5,900,27.75,21.674,45.429,10.34,65.97569056919643,34.02430943080358,"[85.172, 12.414, 2.414, 0.0, 0.0]",1.4314385567573231,36.97806841758579,0.6198728028703651
in792sx_interrupt,7_1,7_1_40.png,181.5,900,27.75,21.674,45.429,10.34,62.85661969866071,37.143380301339285,"[79.93, 19.718, 0.352, 0.0, 0.0]",1.6826554414667825,34.89694806953967,0.6839110169646934
in792sx_interrupt,7_1,7_1_41.png,181.5,900,27.75,21.674,45.429,10.34,54.84043666294642,45.15956333705357,"[77.184, 18.447, 2.427, 1.942, 0.0]",2.303447545724455,52.23331221312354,0.4663390203943839
in792sx_interrupt,7_1,7_1_42.png,181.5,900,27.75,21.674,45.429,10.34,67.44716099330357,32.55283900669642,"[85.294, 13.725, 0.98, 0.0, 0.0]",1.579517048613805,36.52784074393723,0.644641889971976
in792sx_interrupt,7_1,7_1_43.png,181.5,900,27.75,21.674,45.429,10.34,71.56232561383928,28.437674386160715,"[92.025, 7.055, 0.92, 0.0, 0.0]",1.4953017254747627,33.00693581720436,0.6777964891171658
in792sx_interrupt,7_1,7_1_44.png,181.5,900,27.75,21.674,45.429,10.34,70.11962890625,29.880371093750004,"[92.913, 6.824, 0.262, 0.0, 0.0]",1.332632998711007,30.44619386852885,0.803337786311973
in792sx_interrupt,7_1,7_1_45.png,181.5,900,27.75,21.674,45.429,10.34,70.15572684151786,29.844273158482142,"[88.65, 10.736, 0.613, 0.0, 0.0]",1.3593473869767008,31.78409806861191,0.7194886992298398
in792sx_interrupt,7_1,7_1_46.png,181.5,900,27.75,21.674,45.429,10.34,70.37554059709822,29.62445940290179,"[85.512, 14.134, 0.353, 0.0, 0.0]",1.513820894647746,32.58397252473169,0.7083973523711112
in792sx_interrupt,7_1,7_1_47.png,181.5,900,27.75,21.674,45.429,10.34,68.26564243861607,31.73435756138393,"[85.764, 13.194, 1.042, 0.0, 0.0]",1.4814069049489291,33.54636777910909,0.7199426204757943
in792sx_interrupt,7_1,7_1_48.png,181.5,900,27.75,21.674,45.429,10.34,70.5181884765625,29.4818115234375,"[85.496, 12.214, 2.29, 0.0, 0.0]",1.6242318906674689,34.69034757427028,0.6543439681543257
in792sx_interrupt,7_1,7_1_49.png,181.5,900,27.75,21.674,45.429,10.34,63.52364676339286,36.476353236607146,"[82.397, 14.232, 3.371, 0.0, 0.0]",1.433154521411263,43.58885264026853,0.6485544473637873
in792sx_interrupt,7_1,7_1_5.png,181.5,900,27.75,21.674,45.429,10.34,67.58344377790179,32.416556222098215,"[85.897, 13.462, 0.641, 0.0, 0.0]",1.4779657060304945,33.23665183565776,0.6818697546242394
in792sx_interrupt,7_1,7_1_50.png,181.5,900,27.75,21.674,45.429,10.34,77.37740652901786,22.622593470982142,"[93.195, 5.917, 0.888, 0.0, 0.0]",1.4602122342692574,30.080429567119303,0.605929094833026
in792sx_interrupt,7_1,7_1_6.png,181.5,900,27.75,21.674,45.429,10.34,66.387939453125,33.612060546875,"[88.253, 11.446, 0.301, 0.0, 0.0]",1.4402955246330564,32.08921522488534,0.7886802642829358
in792sx_interrupt,7_1,7_1_7.png,181.5,900,27.75,21.674,45.429,10.34,66.58229282924107,33.41770717075893,"[87.46, 11.576, 0.965, 0.0, 0.0]",1.391975999397626,33.22681831812784,0.7893404817942072
in792sx_interrupt,7_1,7_1_8.png,181.5,900,27.75,21.674,45.429,10.34,76.43476213727679,23.56523786272321,"[91.824, 6.604, 1.572, 0.0, 0.0]",1.4597630949670597,35.89126612646996,0.6467453073459786
in792sx_interrupt,7_1,7_1_9.png,181.5,900,27.75,21.674,45.429,10.34,70.73050362723214,29.26949637276785,"[88.194, 9.028, 2.778, 0.0, 0.0]",1.3991868085415289,37.67020206855529,0.6991295359432332
in792sx_interrupt,7_2,7_2_1.png,202.1,900,27.41,42.226,88.507,20.146,76.32393973214285,23.676060267857142,"[92.754, 6.957, 0.29, 0.0, 0.0]",1.371766608518729,29.136176547071507,0.6374927575091426
in792sx_interrupt,7_2,7_2_10.png,202.1,900,27.41,42.226,88.507,20.146,70.07167271205357,29.928327287946427,"[82.833, 13.734, 3.433, 0.0, 0.0]",1.4360181948871655,37.5318122914808,0.5677718904437559
in792sx_interrupt,7_2,7_2_11.png,202.1,900,27.41,42.226,88.507,20.146,69.56133161272321,30.438668387276785,"[90.774, 8.929, 0.298, 0.0, 0.0]",1.426889097940744,29.49065796413935,0.6953073427347658
in792sx_interrupt,7_2,7_2_12.png,202.1,900,27.41,42.226,88.507,20.146,64.12527901785714,35.874720982142854,"[77.209, 18.14, 4.651, 0.0, 0.0]",1.5561452004450207,40.24668836478302,0.608669036053068
in792sx_interrupt,7_2,7_2_13.png,202.1,900,27.41,42.226,88.507,20.146,73.05620465959821,26.94379534040179,"[86.475, 12.295, 1.23, 0.0, 0.0]",1.3819969166973518,31.308682107364504,0.6689227339214537
in792sx_interrupt,7_2,7_2_14.png,202.1,900,27.41,42.226,88.507,20.146,74.33759416852679,25.66240583147321,"[92.424, 6.061, 1.515, 0.0, 0.0]",1.4572552646879076,36.349528536509006,0.5973032373505411
in792sx_interrupt,7_2,7_2_15.png,202.1,900,27.41,42.226,88.507,20.146,76.35916573660714,23.640834263392858,"[91.667, 8.333, 0.0, 0.0, 0.0]",1.4521680120616889,28.010265436936344,0.6704412224233971
in792sx_interrupt,7_2,7_2_16.png,202.1,900,27.41,42.226,88.507,20.146,71.05643136160714,28.943568638392858,"[89.597, 9.396, 1.007, 0.0, 0.0]",1.3516028013007158,31.023821524562955,0.7221455610539912
in792sx_interrupt,7_2,7_2_17.png,202.1,900,27.41,42.226,88.507,20.146,60.99190848214285,39.00809151785714,"[78.696, 16.522, 4.783, 0.0, 0.0]",1.3805746040887472,43.83692905285333,0.6381724219697039
in792sx_interrupt,7_2,7_2_18.png,202.1,900,27.41,42.226,88.507,20.146,68.35126604352678,31.64873395647321,"[82.759, 14.943, 2.299, 0.0, 0.0]",1.4755010655273266,36.70526611575396,0.6170776720514544
in792sx_interrupt,7_2,7_2_19.png,202.1,900,27.41,42.226,88.507,20.146,68.61764090401786,31.382359095982142,"[82.192, 13.242, 4.566, 0.0, 0.0]",1.5303012774175535,39.80972454075191,0.5754531810301085
in792sx_interrupt,7_2,7_2_2.png,202.1,900,27.41,42.226,88.507,20.146,78.53681291852679,21.46318708147321,"[93.03, 6.364, 0.606, 0.0, 0.0]",1.425622706656287,30.350203743705187,0.6258186586759527
in792sx_interrupt,7_2,7_2_20.png,202.1,900,27.41,42.226,88.507,20.146,66.80672781808036,33.19327218191964,"[80.488, 12.683, 6.341, 0.488, 0.0]",1.4308371708093923,55.36401549919605,0.5164063616889465
in792sx_interrupt,7_2,7_2_21.png,202.1,900,27.41,42.226,88.507,20.146,70.30386788504465,29.69613211495536,"[79.612, 16.505, 3.883, 0.0, 0.0]",1.3460259058576134,45.9566918133475,0.5784843502653225
in792sx_interrupt,7_2,7_2_22.png,202.1,900,27.41,42.226,88.507,20.146,67.10109165736607,32.89890834263393,"[82.883, 11.712, 5.405, 0.0, 0.0]",1.4864312772802646,43.89256531444293,0.5624944316000382
in792sx_interrupt,7_2,7_2_23.png,202.1,900,27.41,42.226,88.507,20.146,65.95406668526785,34.04593331473214,"[79.339, 17.769, 2.893, 0.0, 0.0]",1.4368740321442677,36.93995573493051,0.6575256523263703
in792sx_interrupt,7_2,7_2_24.png,202.1,900,27.41,42.226,88.507,20.146,70.36403111049108,29.63596888950893,"[82.061, 16.794, 1.145, 0.0, 0.0]",1.5428866851931842,34.29149156009517,0.6046895241664596
in792sx_interrupt,7_2,7_2_25.png,202.1,900,27.41,42.226,88.507,20.146,69.9920654296875,30.0079345703125,"[84.264, 11.168, 4.569, 0.0, 0.0]",1.444578513007868,45.914447885344245,0.4994643182376436
in792sx_interrupt,7_2,7_2_26.png,202.1,900,27.41,42.226,88.507,20.146,70.85606166294642,29.14393833705357,"[84.733, 14.122, 0.763, 0.382, 0.0]",1.4543429850673184,39.82546770887188,0.5912139777269805
in792sx_interrupt,7_2,7_2_27.png,202.1,900,27.41,42.226,88.507,20.146,65.27980259486608,34.72019740513393,"[83.612, 16.054, 0.334, 0.0, 0.0]",1.4019240788400478,32.71059946898115,0.6838741850036585
in792sx_interrupt,7_2,7_2_28.png,202.1,900,27.41,42.226,88.507,20.146,65.12922014508928,34.870779854910715,"[84.877, 14.815, 0.309, 0.0, 0.0]",1.402150127694783,32.34239072635072,0.7491541737310005
in792sx_interrupt,7_2,7_2_29.png,202.1,900,27.41,42.226,88.507,20.146,67.31689453125,32.68310546875,"[84.713, 14.65, 0.637, 0.0, 0.0]",1.4219301564264566,34.14752507635198,0.7403518069701638
in792sx_interrupt,7_2,7_2_3.png,202.1,900,27.41,42.226,88.507,20.146,77.73193359375,22.26806640625,"[92.982, 6.433, 0.585, 0.0, 0.0]",1.3939858718470404,30.38313094528122,0.5929838624235103
in792sx_interrupt,7_2,7_2_30.png,202.1,900,27.41,42.226,88.507,20.146,63.79690987723215,36.203090122767854,"[76.496, 19.231, 4.274, 0.0, 0.0]",1.4915543445029396,39.72849819342136,0.5859626512673415
in792sx_interrupt,7_2,7_2_31.png,202.1,900,27.41,42.226,88.507,20.146,66.16385323660714,33.836146763392854,"[82.288, 15.498, 2.214, 0.0, 0.0]",1.4351231472712094,37.38023385826166,0.6712578000225644
in792sx_interrupt,7_2,7_2_32.png,202.1,900,27.41,42.226,88.507,20.146,66.16385323660714,33.836146763392854,"[82.288, 15.498, 2.214, 0.0, 0.0]",1.4351231472712094,37.38023385826166,0.6712578000225644
in792sx_interrupt,7_2,7_2_33.png,202.1,900,27.41,42.226,88.507,20.146,69.03965541294643,30.960344587053573,"[87.241, 11.379, 1.379, 0.0, 0.0]",1.6404983993725522,32.37892794282439,0.6879973360878671
in792sx_interrupt,7_2,7_2_34.png,202.1,900,27.41,42.226,88.507,20.146,66.602783203125,33.397216796875,"[81.379, 16.897, 1.724, 0.0, 0.0]",1.425134428078654,35.94778932272269,0.6353285926564339
in792sx_interrupt,7_2,7_2_35.png,202.1,900,27.41,42.226,88.507,20.146,68.94269670758929,31.057303292410715,"[82.31, 17.329, 0.361, 0.0, 0.0]",1.3493289147333227,34.786190125962776,0.7620487821424927
in792sx_interrupt,7_2,7_2_36.png,202.1,900,27.41,42.226,88.507,20.146,65.92869349888393,34.07130650111607,"[82.09, 15.672, 2.239, 0.0, 0.0]",1.5686242704983382,34.84135382885776,0.6619449380456576
in792sx_interrupt,7_2,7_2_37.png,202.1,900,27.41,42.226,88.507,20.146,66.32568359375,33.67431640625,"[86.364, 11.538, 2.098, 0.0, 0.0]",1.462385381887292,38.014703225509145,0.6213410388748255
in792sx_interrupt,7_2,7_2_38.png,202.1,900,27.41,42.226,88.507,20.146,68.66106305803571,31.338936941964285,"[86.873, 11.197, 1.931, 0.0, 0.0]",1.520050837951212,35.82672816814185,0.6751746999078045
in792sx_interrupt,7_2,7_2_39.png,202.1,900,27.41,42.226,88.507,20.146,66.76077706473215,33.23922293526786,"[82.197, 16.288, 1.515, 0.0, 0.0]",1.371111884412097,35.505992373293914,0.6843610794233239
in792sx_interrupt,7_2,7_2_4.png,202.1,900,27.41,42.226,88.507,20.146,69.068603515625,30.931396484375,"[82.463, 16.045, 1.493, 0.0, 0.0]",1.4882000348821878,33.879137014655385,0.6064722174060844
in792sx_interrupt,7_2,7_2_40.png,202.1,900,27.41,42.226,88.507,20.146,60.09129115513393,39.90870884486607,"[80.083, 14.938, 4.149, 0.83, 0.0]",1.4577948160719152,50.066295744859154,0.5445478901532521
in792sx_interrupt,7_2,7_2_41.png,202.1,900,27.41,42.226,88.507,20.146,65.80714634486607,34.19285365513393,"[82.09, 15.672, 2.239, 0.0, 0.0]",1.4002224425340644,37.9344406890399,0.6641235320104855
in792sx_interrupt,7_2,7_2_42.png,202.1,900,27.41,42.226,88.507,20.146,68.55276925223214,31.447230747767858,"[84.337, 12.048, 3.614, 0.0, 0.0]",1.3922715995652126,45.274871114115406,0.6351110277279062
in792sx_interrupt,7_2,7_2_43.png,202.1,900,27.41,42.226,88.507,20.146,68.05751255580357,31.942487444196427,"[85.199, 11.913, 2.527, 0.361, 0.0]",1.4201431107396862,41.06770809474529,0.6091994045093171
in792sx_interrupt,7_2,7_2_44.png,202.1,900,27.41,42.226,88.507,20.146,68.87826102120536,31.12173897879465,"[85.714, 12.292, 1.993, 0.0, 0.0]",1.3181351919217872,40.795868247715774,0.7189579665497634
in792sx_interrupt,7_2,7_2_45.png,202.1,900,27.41,42.226,88.507,20.146,68.0731201171875,31.926879882812496,"[86.429, 10.357, 3.214, 0.0, 0.0]",1.4201166434232992,41.13738453009751,0.5464804398956914
in792sx_interrupt,7_2,7_2_46.png,202.1,900,27.41,42.226,88.507,20.146,75.01089913504464,24.98910086495536,"[88.38, 10.211, 1.408, 0.0, 0.0]",1.3680954900821958,33.473708901717366,0.6496045378592004
in792sx_interrupt,7_2,7_2_47.png,202.1,900,27.41,42.226,88.507,20.146,71.18704659598214,28.81295340401785,"[90.545, 7.636, 1.818, 0.0, 0.0]",1.3262684109056384,37.38512103913952,0.6574898967907281
in792sx_interrupt,7_2,7_2_48.png,202.1,900,27.41,42.226,88.507,20.146,82.84598214285714,17.154017857142854,"[98.325, 1.435, 0.239, 0.0, 0.0]",1.481825366118315,26.797104465756952,0.647068261029711
in792sx_interrupt,7_2,7_2_49.png,202.1,900,27.41,42.226,88.507,20.146,72.2137451171875,27.7862548828125,"[84.109, 14.341, 1.163, 0.388, 0.0]",1.459547178877334,41.02422537702732,0.6356554485988856
in792sx_interrupt,7_2,7_2_5.png,202.1,900,27.41,42.226,88.507,20.146,70.35923549107143,29.64076450892857,"[89.785, 10.215, 0.0, 0.0, 0.0]",1.3882096387017715,31.889414965907594,0.6376302702840607
in792sx_interrupt,7_2,7_2_50.png,202.1,900,27.41,42.226,88.507,20.146,64.32913643973214,35.670863560267854,"[84.3, 13.652, 2.048, 0.0, 0.0]",1.5305931982397545,33.30291416950957,0.6797218945030713
in792sx_interrupt,7_2,7_2_6.png,202.1,900,27.41,42.226,88.507,20.146,68.0474853515625,31.952514648437504,"[85.621, 12.418, 1.961, 0.0, 0.0]",1.4047488201632794,35.82510566833802,0.6191035378817847
in792sx_interrupt,7_2,7_2_7.png,202.1,900,27.41,42.226,88.507,20.146,66.9146728515625,33.0853271484375,"[85.13, 11.524, 2.974, 0.372, 0.0]",1.504873988537323,41.74576965277525,0.5236199401955867
in792sx_interrupt,7_2,7_2_8.png,202.1,900,27.41,42.226,88.507,20.146,71.43205915178571,28.567940848214285,"[88.217, 10.191, 1.592, 0.0, 0.0]",1.4088377756187,35.44672150434921,0.6765407811122054
in792sx_interrupt,7_2,7_2_9.png,202.1,900,27.41,42.226,88.507,20.146,71.7083740234375,28.2916259765625,"[86.641, 10.687, 2.672, 0.0, 0.0]",1.45828819727099,37.49829662598596,0.5681105540314049
in792sx_interrupt,7_3,7_3_1.png,208.6,900,27.31,51.437,100.0,24.54,71.33257184709821,28.667428152901785,"[90.504, 8.309, 1.187, 0.0, 0.0]",1.2976033250374637,36.19958332072622,0.6435083296693949
in792sx_interrupt,7_3,7_3_10.png,208.6,900,27.31,51.437,100.0,24.54,64.2376708984375,35.7623291015625,"[76.991, 19.912, 2.655, 0.442, 0.0]",1.3531123867273631,48.79769029306746,0.569567685334296
in792sx_interrupt,7_3,7_3_11.png,208.6,900,27.31,51.437,100.0,24.54,80.14020647321428,19.859793526785715,"[95.011, 4.762, 0.227, 0.0, 0.0]",1.3463932025569876,28.19312342918609,0.6486731834742298
in792sx_interrupt,7_3,7_3_12.png,208.6,900,27.31,51.437,100.0,24.54,70.46055385044643,29.539446149553573,"[90.936, 7.602, 1.462, 0.0, 0.0]",1.374346228069965,35.15231909553296,0.6519724505295682
in792sx_interrupt,7_3,7_3_13.png,208.6,900,27.31,51.437,100.0,24.54,67.34095982142857,32.65904017857143,"[90.4, 9.333, 0.267, 0.0, 0.0]",1.297441210205233,30.059309901696043,0.7775021027704934
in792sx_interrupt,7_3,7_3_14.png,208.6,900,27.31,51.437,100.0,24.54,67.40443638392857,32.59556361607142,"[87.937, 10.476, 1.27, 0.317, 0.0]",1.3535241809962804,36.34453013156294,0.647715763601361
in792sx_interrupt,7_3,7_3_15.png,208.6,900,27.31,51.437,100.0,24.54,68.45127650669642,31.54872349330357,"[88.312, 11.039, 0.649, 0.0, 0.0]",1.324059382820686,32.39240128580818,0.707256180925576
in792sx_interrupt,7_3,7_3_16.png,208.6,900,27.31,51.437,100.0,24.54,61.874302455357146,38.12569754464285,"[78.388, 20.147, 1.465, 0.0, 0.0]",1.4164948890843,35.90082908321337,0.765183356372586
in792sx_interrupt,7_3,7_3_17.png,208.6,900,27.31,51.437,100.0,24.54,66.63277762276786,33.36722237723214,"[88.328, 10.726, 0.946, 0.0, 0.0]",1.3152938996559664,32.19591742955694,0.7142336657177542
in792sx_interrupt,7_3,7_3_18.png,208.6,900,27.31,51.437,100.0,24.54,65.97072056361607,34.02927943638393,"[86.12, 12.934, 0.946, 0.0, 0.0]",1.2711149788942937,32.319929290342074,0.6958118793330866
in792sx_interrupt,7_3,7_3_19.png,208.6,900,27.31,51.437,100.0,24.54,60.89669363839286,39.103306361607146,"[78.68, 13.706, 6.091, 1.523, 0.0]",1.373802550484367,65.00859877773706,0.4206651558603338
in792sx_interrupt,7_3,7_3_2.png,208.6,900,27.31,51.437,100.0,24.54,69.82395717075893,30.176042829241077,"[88.073, 10.092, 1.835, 0.0, 0.0]",1.2861983675934914,34.206329068887854,0.6335629318337126
in792sx_interrupt,7_3,7_3_20.png,208.6,900,27.31,51.437,100.0,24.54,71.3165283203125,28.6834716796875,"[83.761, 13.675, 2.137, 0.427, 0.0]",1.404795967521556,45.98153894370997,0.5531014002108261
in792sx_interrupt,7_3,7_3_21.png,208.6,900,27.31,51.437,100.0,24.54,68.0340576171875,31.9659423828125,"[85.043, 10.256, 4.274, 0.427, 0.0]",1.3186927421609045,46.84905148618067,0.5513431490424712
in792sx_interrupt,7_3,7_3_22.png,208.6,900,27.31,51.437,100.0,24.54,64.70964704241071,35.29035295758929,"[78.926, 17.769, 3.306, 0.0, 0.0]",1.3939696301905689,42.49673656559364,0.5822536971216227
in792sx_interrupt,7_3,7_3_23.png,208.6,900,27.31,51.437,100.0,24.54,74.57284109933036,25.42715890066965,"[91.515, 7.273, 0.909, 0.303, 0.0]",1.2917532246685568,43.494737184695154,0.5583370961214039
in792sx_interrupt,7_3,7_3_24.png,208.6,900,27.31,51.437,100.0,24.54,75.9967041015625,24.0032958984375,"[93.839, 4.739, 1.422, 0.0, 0.0]",1.3868685248910384,32.528406117042664,0.5646875370150182
in792sx_interrupt,7_3,7_3_25.png,208.6,900,27.31,51.437,100.0,24.54,68.9056396484375,31.0943603515625,"[84.407, 12.881, 2.712, 0.0, 0.0]",1.343527109102659,38.3227360091137,0.6990173302167451
in792sx_interrupt,7_3,7_3_26.png,208.6,900,27.31,51.437,100.0,24.54,63.41430664062499,36.585693359375,"[82.292, 15.625, 2.083, 0.0, 0.0]",1.3622705688283496,39.99563257120784,0.7557392098067724
in792sx_interrupt,7_3,7_3_27.png,208.6,900,27.31,51.437,100.0,24.54,65.6915283203125,34.3084716796875,"[86.297, 11.37, 2.332, 0.0, 0.0]",1.404746087070555,37.225893560056974,0.6524848023108761
in792sx_interrupt,7_3,7_3_28.png,208.6,900,27.31,51.437,100.0,24.54,66.12522670200893,33.87477329799108,"[84.211, 13.333, 2.105, 0.351, 0.0]",1.3677102396291962,39.44844256147986,0.7329810384283917
in792sx_interrupt,7_3,7_3_29.png,208.6,900,27.31,51.437,100.0,24.54,69.55714634486607,30.442853655133927,"[88.136, 9.153, 2.712, 0.0, 0.0]",1.3532166614328325,36.44604172364773,0.5986751926338387
in792sx_interrupt,7_3,7_3_3.png,208.6,900,27.31,51.437,100.0,24.54,69.61390904017857,30.386090959821427,"[86.644, 11.986, 1.37, 0.0, 0.0]",1.2693134760401954,38.35524455637261,0.6415641790192832
in792sx_interrupt,7_3,7_3_30.png,208.6,900,27.31,51.437,100.0,24.54,66.70453752790179,33.295462472098215,"[82.927, 15.331, 1.394, 0.348, 0.0]",1.3136124639738809,43.07040714914461,0.5757661500626601
in792sx_interrupt,7_3,7_3_31.png,208.6,900,27.31,51.437,100.0,24.54,71.86253138950893,28.137468610491077,"[88.194, 10.764, 1.042, 0.0, 0.0]",1.2968173726312455,34.74866975524297,0.6869805419149883
in792sx_interrupt,7_3,7_3_32.png,208.6,900,27.31,51.437,100.0,24.54,70.54609026227678,29.45390973772321,"[87.973, 9.622, 2.405, 0.0, 0.0]",1.29355561053946,37.649423939158616,0.58182536978349
in792sx_interrupt,7_3,7_3_33.png,208.6,900,27.31,51.437,100.0,24.54,69.59455217633929,30.405447823660715,"[85.271, 12.403, 2.326, 0.0, 0.0]",1.2617570350606828,36.312538219487806,0.6435323149576674
in792sx_interrupt,7_3,7_3_34.png,208.6,900,27.31,51.437,100.0,24.54,72.78093610491071,27.219063895089285,"[87.613, 11.48, 0.906, 0.0, 0.0]",1.3237400780162194,33.05365968916853,0.6722959246336458
in792sx_interrupt,7_3,7_3_35.png,208.6,900,27.31,51.437,100.0,24.54,61.939261300223215,38.06073869977679,"[83.858, 11.024, 4.724, 0.394, 0.0]",1.338083785110764,47.33749098995549,0.5620143543830123
in792sx_interrupt,7_3,7_3_36.png,208.6,900,27.31,51.437,100.0,24.54,67.43608747209822,32.563912527901785,"[87.931, 9.655, 2.069, 0.345, 0.0]",1.345684318967492,45.07397803263621,0.6295182998587961
in792sx_interrupt,7_3,7_3_37.png,208.6,900,27.31,51.437,100.0,24.54,69.49863978794643,30.50136021205357,"[82.375, 16.475, 1.149, 0.0, 0.0]",1.2885152588778073,34.85794270239598,0.6541605902816207
in792sx_interrupt,7_3,7_3_38.png,208.6,900,27.31,51.437,100.0,24.54,68.53358677455357,31.466413225446427,"[81.181, 17.712, 1.107, 0.0, 0.0]",1.309706452639576,36.40100509014093,0.6583463799236374
in792sx_interrupt,7_3,7_3_39.png,208.6,900,27.31,51.437,100.0,24.54,65.76032366071428,34.239676339285715,"[81.496, 15.354, 2.756, 0.394, 0.0]",1.3108312423964343,40.48207826411915,0.6097384129641057
in792sx_interrupt,7_3,7_3_4.png,208.6,900,27.31,51.437,100.0,24.54,65.85981096540179,34.14018903459821,"[83.15, 13.187, 3.663, 0.0, 0.0]",1.326147544149308,38.95222830244214,0.525304375001638
in792sx_interrupt,7_3,7_3_40.png,208.6,900,27.31,51.437,100.0,24.54,71.5924072265625,28.4075927734375,"[88.679, 11.006, 0.314, 0.0, 0.0]",1.288418927510599,32.22647639694484,0.786165002644293
in792sx_interrupt,7_3,7_3_41.png,208.6,900,27.31,51.437,100.0,24.54,64.14036342075893,35.85963657924107,"[81.206, 17.376, 1.418, 0.0, 0.0]",1.3454539415391809,36.15557849016945,0.6946865676370462
in792sx_interrupt,7_3,7_3_42.png,208.6,900,27.31,51.437,100.0,24.54,59.59960937499999,40.400390625,"[73.859, 21.992, 4.149, 0.0, 0.0]",1.3984626258372403,46.06551139892255,0.6111650914863562
in792sx_interrupt,7_3,7_3_43.png,208.6,900,27.31,51.437,100.0,24.54,62.11251395089285,37.887486049107146,"[83.133, 11.245, 4.819, 0.803, 0.0]",1.3562808408731322,47.80694189380209,0.5423301887312985
in792sx_interrupt,7_3,7_3_44.png,208.6,900,27.31,51.437,100.0,24.54,61.55351911272321,38.44648088727679,"[81.452, 14.113, 3.629, 0.806, 0.0]",1.2989845797920383,51.806428891384485,0.5587313460082015
in792sx_interrupt,7_3,7_3_45.png,208.6,900,27.31,51.437,100.0,24.54,62.98801967075893,37.01198032924108,"[83.784, 12.741, 3.089, 0.386, 0.0]",1.3024255116527352,59.81440740252538,0.546449157660541
in792sx_interrupt,7_3,7_3_46.png,208.6,900,27.31,51.437,100.0,24.54,60.53274972098214,39.467250279017854,"[78.838, 16.598, 4.564, 0.0, 0.0]",1.407845105389705,48.52307427890948,0.5700255306651578
in792sx_interrupt,7_3,7_3_47.png,208.6,900,27.31,51.437,100.0,24.54,59.01463099888393,40.98536900111608,"[80.702, 14.035, 3.947, 1.316, 0.0]",1.322664939983381,58.126095645684,0.5122317282543991
in792sx_interrupt,7_3,7_3_48.png,208.6,900,27.31,51.437,100.0,24.54,67.03805106026786,32.961948939732146,"[84.244, 14.791, 0.965, 0.0, 0.0]",1.338685940845603,34.45913792443391,0.711228223597692
in792sx_interrupt,7_3,7_3_49.png,208.6,900,27.31,51.437,100.0,24.54,68.59095982142858,31.40904017857143,"[87.622, 9.772, 2.606, 0.0, 0.0]",1.3595149175733798,35.615689303788685,0.6337131906909956
in792sx_interrupt,7_3,7_3_5.png,208.6,900,27.31,51.437,100.0,24.54,70.55123465401786,29.448765345982142,"[86.525, 11.348, 1.773, 0.355, 0.0]",1.291740789072361,38.75532201158492,0.5956570918982481
in792sx_interrupt,7_3,7_3_50.png,208.6,900,27.31,51.437,100.0,24.54,66.42970493861607,33.57029506138393,"[84.615, 14.716, 0.669, 0.0, 0.0]",1.314572479420153,35.91032285536528,0.6233934184622498
in792sx_interrupt,7_3,7_3_6.png,208.6,900,27.31,51.437,100.0,24.54,67.72469656808036,32.275303431919646,"[85.328, 11.197, 3.089, 0.386, 0.0]",1.3235148922601383,47.488723462902726,0.5341947533922502
in792sx_interrupt,7_3,7_3_7.png,208.6,900,27.31,51.437,100.0,24.54,67.01511928013393,32.98488071986607,"[82.174, 13.478, 4.348, 0.0, 0.0]",1.4296421541674933,44.09945609891111,0.506037710050916
in792sx_interrupt,7_3,7_3_8.png,208.6,900,27.31,51.437,100.0,24.54,61.76914760044643,38.23085239955357,"[74.672, 21.834, 3.493, 0.0, 0.0]",1.4408916858307597,43.37780754260399,0.6076247873989143
in792sx_interrupt,7_3,7_3_9.png,208.6,900,27.31,51.437,100.0,24.54,65.05048479352679,34.949515206473215,"[82.186, 14.17, 3.644, 0.0, 0.0]",1.3986523475843395,38.91573330059734,0.6040995422840184
in792sx_interrupt,7_4,7_4_1.png,192.9,900,27.55,31.589,66.212,15.071,63.023245675223215,36.97675432477679,"[83.509, 13.333, 3.158, 0.0, 0.0]",1.5225879020462771,40.47744613453403,0.6108749427433882
in792sx_interrupt,7_4,7_4_10.png,192.9,900,27.55,31.589,66.212,15.071,67.22080775669643,32.77919224330358,"[84.669, 14.634, 0.697, 0.0, 0.0]",1.4076173387388295,33.56185248609483,0.7657605368178959
in792sx_interrupt,7_4,7_4_11.png,192.9,900,27.55,31.589,66.212,15.071,59.25345284598215,40.74654715401786,"[80.608, 16.35, 3.042, 0.0, 0.0]",1.378222708174332,41.92608558898704,0.6291048656170612
in792sx_interrupt,7_4,7_4_12.png,192.9,900,27.55,31.589,66.212,15.071,60.44956752232142,39.55043247767857,"[76.293, 19.828, 3.879, 0.0, 0.0]",1.4416256232771405,47.0436808814175,0.6096989229720622
in792sx_interrupt,7_4,7_4_13.png,192.9,900,27.55,31.589,66.212,15.071,65.45863560267857,34.54136439732143,"[84.892, 10.791, 4.317, 0.0, 0.0]",1.521238970191987,43.03431947176271,0.5398562243325145
in792sx_interrupt,7_4,7_4_14.png,192.9,900,27.55,31.589,66.212,15.071,62.61474609374999,37.38525390625,"[74.89, 20.264, 4.846, 0.0, 0.0]",1.5079469273388943,44.45677396060661,0.6652769769351371
in792sx_interrupt,7_4,7_4_15.png,192.9,900,27.55,31.589,66.212,15.071,69.1009521484375,30.8990478515625,"[86.572, 12.014, 1.413, 0.0, 0.0]",1.53519312018748,32.45400817431594,0.6252837392632886
in792sx_interrupt,7_4,7_4_16.png,192.9,900,27.55,31.589,66.212,15.071,67.41838727678572,32.581612723214285,"[89.181, 10.526, 0.292, 0.0, 0.0]",1.376645764153582,30.68906272262849,0.7671342776040463
in792sx_interrupt,7_4,7_4_17.png,192.9,900,27.55,31.589,66.212,15.071,58.18525041852679,41.814749581473215,"[77.434, 17.699, 3.982, 0.885, 0.0]",1.4074104058337298,49.75970758416143,0.5546121934452916
in792sx_interrupt,7_4,7_4_18.png,192.9,900,27.55,31.589,66.212,15.071,59.7772216796875,40.2227783203125,"[79.583, 15.417, 4.167, 0.833, 0.0]",1.4120883922010463,49.93611297140959,0.5222175257386222
in792sx_interrupt,7_4,7_4_19.png,192.9,900,27.55,31.589,66.212,15.071,64.24246651785714,35.757533482142854,"[82.657, 14.022, 3.321, 0.0, 0.0]",1.4342180124073218,42.142222563897455,0.6343194914037651
in792sx_interrupt,7_4,7_4_2.png,192.9,900,27.55,31.589,66.212,15.071,62.12716238839285,37.87283761160714,"[83.525, 12.644, 3.448, 0.383, 0.0]",1.6599298290638005,50.90886715443729,0.4784289322946711
in792sx_interrupt,7_4,7_4_20.png,192.9,900,27.55,31.589,66.212,15.071,60.97970145089285,39.02029854910714,"[82.545, 12.364, 5.091, 0.0, 0.0]",1.4997344890924342,39.5448608693103,0.5527201151748748
in792sx_interrupt,7_4,7_4_21.png,192.9,900,27.55,31.589,66.212,15.071,59.41781180245536,40.582188197544646,"[79.762, 15.476, 4.762, 0.0, 0.0]",1.53406517445054,41.9471100216495,0.5548907559677545
in792sx_interrupt,7_4,7_4_22.png,192.9,900,27.55,31.589,66.212,15.071,59.12057059151786,40.87942940848215,"[77.193, 16.667, 5.702, 0.439, 0.0]",1.4332847680846676,51.05160524882197,0.5241346322046684
in792sx_interrupt,7_4,7_4_23.png,192.9,900,27.55,31.589,66.212,15.071,57.84179687499999,42.158203125,"[75.676, 16.216, 7.027, 1.081, 0.0]",1.6245880600976703,54.04199307914044,0.4480167082017619
in792sx_interrupt,7_4,7_4_24.png,192.9,900,27.55,31.589,66.212,15.071,64.82700892857143,35.17299107142857,"[82.963, 15.926, 1.111, 0.0, 0.0]",1.4744616349455988,36.3915017417964,0.6600366815096821
in792sx_interrupt,7_4,7_4_25.png,192.9,900,27.55,31.589,66.212,15.071,51.83750697544642,48.16249302455357,"[71.014, 19.565, 6.522, 2.174, 0.725]",1.4595121220011047,98.9020798121674,0.318343962910232
in792sx_interrupt,7_4,7_4_26.png,192.9,900,27.55,31.589,66.212,15.071,61.054513113839285,38.94548688616072,"[78.947, 13.397, 7.656, 0.0, 0.0]",1.4670402516197252,45.33351334668404,0.5002335710266357
in792sx_interrupt,7_4,7_4_27.png,192.9,900,27.55,31.589,66.212,15.071,58.85358537946429,41.14641462053572,"[72.321, 22.321, 5.357, 0.0, 0.0]",1.5345058726700684,44.43711478925937,0.6012551997230662
in792sx_interrupt,7_4,7_4_28.png,192.9,900,27.55,31.589,66.212,15.071,54.38964843750001,45.6103515625,"[71.429, 17.143, 9.714, 1.714, 0.0]",1.464161882373325,58.75790084609484,0.4558972649874434
in792sx_interrupt,7_4,7_4_29.png,192.9,900,27.55,31.589,66.212,15.071,61.75162179129464,38.24837820870536,"[86.179, 8.537, 4.065, 1.22, 0.0]",1.59996624780585,55.43208671717808,0.4622679213276462
in792sx_interrupt,7_4,7_4_3.png,192.9,900,27.55,31.589,66.212,15.071,64.501953125,35.498046875,"[84.942, 10.425, 4.247, 0.386, 0.0]",1.5558962860959265,47.40918984059215,0.5031396317634318
in792sx_interrupt,7_4,7_4_30.png,192.9,900,27.55,31.589,66.212,15.071,64.827880859375,35.172119140625,"[78.571, 18.254, 3.175, 0.0, 0.0]",1.607812819748343,38.79162754347985,0.4969511417827131
in792sx_interrupt,7_4,7_4_31.png,192.9,900,27.55,31.589,66.212,15.071,62.94468470982143,37.05531529017857,"[81.716, 14.925, 2.985, 0.373, 0.0]",1.6381061766109672,38.235770484446576,0.5720467090909795
in792sx_interrupt,7_4,7_4_32.png,192.9,900,27.55,31.589,66.212,15.071,59.387294224330354,40.612705775669646,"[82.317, 16.159, 1.524, 0.0, 0.0]",1.5042989252557455,34.722286786374674,0.7309619177098937
in792sx_interrupt,7_4,7_4_33.png,192.9,900,27.55,31.589,66.212,15.071,53.694632393973215,46.30536760602679,"[77.143, 14.286, 6.857, 1.143, 0.571]",1.7420904333665694,88.21758497870265,0.4677581271737648
in792sx_interrupt,7_4,7_4_34.png,192.9,900,27.55,31.589,66.212,15.071,58.95202636718751,41.0479736328125,"[82.353, 9.955, 6.787, 0.905, 0.0]",1.645357400341454,48.02610569693376,0.4517216735595947
in792sx_interrupt,7_4,7_4_35.png,192.9,900,27.55,31.589,66.212,15.071,60.53588867187501,39.464111328125,"[81.967, 13.934, 3.689, 0.41, 0.0]",1.5004625822783508,49.20020165589976,0.4982663329542052
in792sx_interrupt,7_4,7_4_36.png,192.9,900,27.55,31.589,66.212,15.071,62.23903111049107,37.76096888950893,"[83.505, 13.746, 2.749, 0.0, 0.0]",1.7330982390501914,34.18233770363915,0.5945295508210676
in792sx_interrupt,7_4,7_4_37.png,192.9,900,27.55,31.589,66.212,15.071,61.80977957589285,38.19022042410714,"[82.308, 13.462, 3.462, 0.769, 0.0]",1.4369134831218708,45.96411923564461,0.5592914644617565
in792sx_interrupt,7_4,7_4_38.png,192.9,900,27.55,31.589,66.212,15.071,60.80461774553572,39.195382254464285,"[77.679, 14.732, 7.589, 0.0, 0.0]",1.501913573340473,46.85427212797469,0.5504634265089421
in792sx_interrupt,7_4,7_4_39.png,192.9,900,27.55,31.589,66.212,15.071,65.32932826450892,34.67067173549107,"[81.526, 14.859, 3.614, 0.0, 0.0]",1.4277611009288755,40.81605737551861,0.5294168345844849
in792sx_interrupt,7_4,7_4_4.png,192.9,900,27.55,31.589,66.212,15.071,64.46873256138392,35.53126743861607,"[83.19, 10.345, 6.034, 0.431, 0.0]",1.4648808393209636,50.71035353472566,0.512874384939937
in792sx_interrupt,7_4,7_4_40.png,192.9,900,27.55,31.589,66.212,15.071,59.99433244977679,40.00566755022321,"[75.49, 19.118, 3.922, 1.471, 0.0]",1.4951357778257222,55.2785704816632,0.5165390612570182
in792sx_interrupt,7_4,7_4_41.png,192.9,900,27.55,31.589,66.212,15.071,56.806204659598215,43.193795340401785,"[75.0, 22.727, 2.273, 0.0, 0.0]",1.497884055407404,37.7889020605024,0.6820704964860901
in792sx_interrupt,7_4,7_4_42.png,192.9,900,27.55,31.589,66.212,15.071,62.38673618861608,37.61326381138393,"[76.415, 17.453, 6.132, 0.0, 0.0]",1.6157931781024215,41.85991723582708,0.5227657057469763
