Repository: Jungmin-YUN-0/doosan_gasturbin

# doosan_gasturbin

# 1
extract_iamge_feature_from_seg/inference.py ← 이미지 피쳐값 추출//
[1] "option" _원하는 데이터 설정
[2] 경로설정
  - "data_root_path" _데이터셋 위치
  - "output_dir" _결과 저장 위치
[3] "feature_num" _이미지 피쳐값 설정

File: data_all_feature.csv (part 7 of 13)
file_x,id,Name,stress_mpa,temp_oc,LMP,mean,upper,lower,gamma,gammaP,gammaP_distrib,gammaP_aspect,gammaP_width,gammaP_circle
in792sx_interrupt,7_4,7_4_43.png,192.9,900,27.55,31.589,66.212,15.071,63.80876813616071,36.191231863839285,"[79.082, 13.265, 7.143, 0.51, 0.0]",1.5796429487664998,51.14944955284507,0.4426508127938647
in792sx_interrupt,7_4,7_4_44.png,192.9,900,27.55,31.589,66.212,15.071,63.50725446428571,36.49274553571429,"[86.645, 11.075, 2.28, 0.0, 0.0]",1.6262061473292262,33.31136612820411,0.627963944773278
in792sx_interrupt,7_4,7_4_45.png,192.9,900,27.55,31.589,66.212,15.071,62.277134486607146,37.72286551339285,"[84.906, 13.208, 1.887, 0.0, 0.0]",1.7011563723581429,33.8658394716796,0.586627005289516
in792sx_interrupt,7_4,7_4_46.png,192.9,900,27.55,31.589,66.212,15.071,67.64596121651786,32.35403878348214,"[87.537, 10.979, 1.484, 0.0, 0.0]",1.8006779777294135,34.26708913626521,0.5587311483103985
in792sx_interrupt,7_4,7_4_47.png,192.9,900,27.55,31.589,66.212,15.071,70.75613839285714,29.243861607142858,"[86.486, 10.811, 2.703, 0.0, 0.0]",1.4805015233583851,38.90569092867493,0.5519962846648339
in792sx_interrupt,7_4,7_4_48.png,192.9,900,27.55,31.589,66.212,15.071,68.37663922991072,31.62336077008929,"[85.385, 11.154, 3.077, 0.385, 0.0]",1.6791451480698107,39.92142493436973,0.5229976876007955
in792sx_interrupt,7_4,7_4_49.png,192.9,900,27.55,31.589,66.212,15.071,64.78358677455357,35.21641322544643,"[83.333, 11.966, 3.846, 0.855, 0.0]",1.554584031942306,54.83832188704675,0.439986377305036
in792sx_interrupt,7_4,7_4_5.png,192.9,900,27.55,31.589,66.212,15.071,63.59959193638392,36.40040806361607,"[82.692, 12.692, 4.231, 0.385, 0.0]",1.5018384241666292,46.33202486524575,0.5037971650894751
in792sx_interrupt,7_4,7_4_50.png,192.9,900,27.55,31.589,66.212,15.071,77.716064453125,22.283935546875,"[94.581, 4.68, 0.739, 0.0, 0.0]",1.549017970483075,31.68610635202152,0.488522392763428
in792sx_interrupt,7_4,7_4_6.png,192.9,900,27.55,31.589,66.212,15.071,66.05643136160714,33.943568638392854,"[85.944, 10.442, 3.213, 0.402, 0.0]",1.5552357283264076,46.45190456652762,0.4863561083344846
in792sx_interrupt,7_4,7_4_7.png,192.9,900,27.55,31.589,66.212,15.071,67.29056222098214,32.70943777901786,"[85.065, 13.312, 1.623, 0.0, 0.0]",1.4627626044160065,35.28142662388114,0.7009960535217371
in792sx_interrupt,7_4,7_4_8.png,192.9,900,27.55,31.589,66.212,15.071,64.05186244419643,35.94813755580357,"[82.784, 13.553, 3.663, 0.0, 0.0]",1.5028276754210292,37.95445893047655,0.6129705745547949
in792sx_interrupt,7_4,7_4_9.png,192.9,900,27.55,31.589,66.212,15.071,68.65286690848215,31.347133091517858,"[82.639, 16.667, 0.694, 0.0, 0.0]",1.5208090495297493,33.35930773631131,0.6316751342960241
in792sx_interrupt,7_5,7_5_1.png,161.7,900,28.11,10.541,22.095,5.029,56.85991559709821,43.140084402901785,"[81.329, 16.772, 1.899, 0.0, 0.0]",1.6114128780954853,34.95742600484829,0.7778497235402803
in792sx_interrupt,7_5,7_5_10.png,161.7,900,28.11,10.541,22.095,5.029,61.69172014508929,38.30827985491072,"[75.117, 19.718, 4.695, 0.469, 0.0]",1.4533188222064677,50.68203739569911,0.5691574499315435
in792sx_interrupt,7_5,7_5_11.png,161.7,900,28.11,10.541,22.095,5.029,58.94487653459821,41.05512346540179,"[81.609, 12.644, 4.981, 0.766, 0.0]",1.5240469092562117,48.26710315111928,0.5114037494399055
in792sx_interrupt,7_5,7_5_12.png,161.7,900,28.11,10.541,22.095,5.029,53.827950613839285,46.17204938616072,"[72.685, 21.296, 5.556, 0.463, 0.0]",1.3348962402551572,52.71227198483872,0.5899658252927893
in792sx_interrupt,7_5,7_5_13.png,161.7,900,28.11,10.541,22.095,5.029,57.01939174107142,42.98060825892857,"[79.747, 14.768, 4.641, 0.844, 0.0]",1.4239242172845847,52.68828545826603,0.5010315526612592
in792sx_interrupt,7_5,7_5_14.png,161.7,900,28.11,10.541,22.095,5.029,57.19839913504464,42.80160086495536,"[77.305, 19.858, 2.837, 0.0, 0.0]",1.4911703618323695,38.03364903964694,0.7427531267737717
in792sx_interrupt,7_5,7_5_15.png,161.7,900,28.11,10.541,22.095,5.029,54.04785156250001,45.9521484375,"[79.288, 18.77, 1.942, 0.0, 0.0]",1.4634824206719417,35.41167720205717,0.8170209657712163
in792sx_interrupt,7_5,7_5_16.png,161.7,900,28.11,10.541,22.095,5.029,58.45145089285714,41.54854910714285,"[86.239, 12.538, 1.223, 0.0, 0.0]",1.527073242678687,33.13074360985573,0.7486525731186394
in792sx_interrupt,7_5,7_5_17.png,161.7,900,28.11,10.541,22.095,5.029,58.71163504464286,41.288364955357146,"[81.373, 16.013, 2.614, 0.0, 0.0]",1.4711950497422448,36.82034795144352,0.6949450685320199
in792sx_interrupt,7_5,7_5_18.png,161.7,900,28.11,10.541,22.095,5.029,58.084716796875,41.915283203125,"[79.139, 19.536, 1.325, 0.0, 0.0]",1.7208798014308606,36.20253097930969,0.720610132272692
in792sx_interrupt,7_5,7_5_19.png,161.7,900,28.11,10.541,22.095,5.029,58.35283551897321,41.64716448102679,"[81.154, 13.462, 5.0, 0.385, 0.0]",1.4773683926549257,49.3978287922215,0.4965456964654761
in792sx_interrupt,7_5,7_5_2.png,161.7,900,28.11,10.541,22.095,5.029,59.908272879464285,40.09172712053572,"[84.498, 14.59, 0.912, 0.0, 0.0]",1.575478610274161,33.476092350832246,0.8380997813244212
in792sx_interrupt,7_5,7_5_20.png,161.7,900,28.11,10.541,22.095,5.029,60.89425223214285,39.10574776785714,"[86.245, 9.294, 3.717, 0.743, 0.0]",1.4061606351080578,58.39510156235287,0.4314162797909061
in792sx_interrupt,7_5,7_5_21.png,161.7,900,28.11,10.541,22.095,5.029,55.07725306919643,44.92274693080357,"[76.812, 19.928, 3.261, 0.0, 0.0]",1.4561811548374115,40.38291335778049,0.684440537762173
in792sx_interrupt,7_5,7_5_22.png,161.7,900,28.11,10.541,22.095,5.029,55.60189383370536,44.398106166294646,"[75.524, 22.028, 2.448, 0.0, 0.0]",1.864541640910919,34.01813699800306,0.6660545386204342
in792sx_interrupt,7_5,7_5_23.png,161.7,900,28.11,10.541,22.095,5.029,55.95275878906249,44.0472412109375,"[78.188, 20.134, 1.678, 0.0, 0.0]",1.6432004117011578,36.54345157833868,0.7187069710303561
in792sx_interrupt,7_5,7_5_24.png,161.7,900,28.11,10.541,22.095,5.029,57.00195312500001,42.998046875,"[82.623, 15.082, 2.295, 0.0, 0.0]",1.535795526740512,35.38029027658557,0.7267654891771154
in792sx_interrupt,7_5,7_5_25.png,161.7,900,28.11,10.541,22.095,5.029,58.59252929687499,41.407470703125,"[87.151, 11.732, 1.117, 0.0, 0.0]",1.6322891815476932,31.513669970331637,0.7405849909054945
in792sx_interrupt,7_5,7_5_26.png,161.7,900,28.11,10.541,22.095,5.029,51.82006835937501,48.179931640625,"[67.2, 28.8, 4.0, 0.0, 0.0]",1.326100343485175,44.61644952860018,0.807747890750982
in792sx_interrupt,7_5,7_5_27.png,161.7,900,28.11,10.541,22.095,5.029,60.21013532366072,39.789864676339285,"[80.62, 15.116, 3.876, 0.388, 0.0]",1.5972840098412164,43.31006715176248,0.5636229943238305
in792sx_interrupt,7_5,7_5_28.png,161.7,900,28.11,10.541,22.095,5.029,54.74923270089286,45.25076729910714,"[69.6, 28.0, 2.4, 0.0, 0.0]",1.3914284854826149,42.405303094995226,0.7453016790112256
in792sx_interrupt,7_5,7_5_29.png,161.7,900,28.11,10.541,22.095,5.029,55.47049386160714,44.52950613839285,"[81.25, 16.319, 2.431, 0.0, 0.0]",1.42360481301597,39.11091592989339,0.7522102450924767
in792sx_interrupt,7_5,7_5_3.png,161.7,900,28.11,10.541,22.095,5.029,58.19048200334821,41.809517996651785,"[82.609, 16.77, 0.621, 0.0, 0.0]",1.714665879321716,32.625721058625345,0.8175356813175684
in792sx_interrupt,7_5,7_5_30.png,161.7,900,28.11,10.541,22.095,5.029,44.29234095982143,55.70765904017857,"[73.377, 14.935, 7.792, 3.896, 0.0]",1.768135831200503,82.09477077037464,0.4509178274140253
in792sx_interrupt,7_5,7_5_31.png,161.7,900,28.11,10.541,22.095,5.029,55.91413225446429,44.08586774553571,"[85.753, 13.978, 0.269, 0.0, 0.0]",1.522853149988428,31.54340408663106,0.8466290229651532
in792sx_interrupt,7_5,7_5_32.png,161.7,900,28.11,10.541,22.095,5.029,53.89517647879464,46.10482352120536,"[77.037, 19.63, 3.333, 0.0, 0.0]",1.48037526583303,40.30913615334358,0.7001347286780475
in792sx_interrupt,7_5,7_5_33.png,161.7,900,28.11,10.541,22.095,5.029,54.211512974330354,45.788487025669646,"[77.181, 19.799, 3.02, 0.0, 0.0]",1.4023226134308435,43.41614799349903,0.6769454805057434
in792sx_interrupt,7_5,7_5_34.png,161.7,900,28.11,10.541,22.095,5.029,43.49827357700893,56.50172642299107,"[70.556, 23.333, 5.0, 0.556, 0.556]",1.6714120661356944,99.62028876965545,0.411604094980553
in792sx_interrupt,7_5,7_5_35.png,161.7,900,28.11,10.541,22.095,5.029,40.905325753348215,59.09467424665179,"[61.039, 22.078, 13.636, 3.247, 0.0]",2.584395702079933,54.78685146810145,0.3411276372810042
in792sx_interrupt,7_5,7_5_36.png,161.7,900,28.11,10.541,22.095,5.029,54.60187639508929,45.39812360491071,"[78.346, 16.929, 4.331, 0.394, 0.0]",1.6016505733218425,46.75019954889501,0.5808106477791347
in792sx_interrupt,7_5,7_5_37.png,161.7,900,28.11,10.541,22.095,5.029,60.47659737723215,39.523402622767854,"[82.27, 14.894, 2.837, 0.0, 0.0]",1.4349131812585725,44.03821524068049,0.6239780559868989
in792sx_interrupt,7_5,7_5_38.png,161.7,900,28.11,10.541,22.095,5.029,59.748360770089285,40.25163922991072,"[86.498, 7.595, 4.219, 1.688, 0.0]",1.5340771267522666,57.657903962112165,0.3824424873863765
in792sx_interrupt,7_5,7_5_39.png,161.7,900,28.11,10.541,22.095,5.029,58.90206473214285,41.097935267857146,"[87.608, 11.527, 0.865, 0.0, 0.0]",1.3851588303680131,33.204438639763715,0.7766648835558736
in792sx_interrupt,7_5,7_5_4.png,161.7,900,28.11,10.541,22.095,5.029,57.432425362723215,42.56757463727679,"[78.859, 21.141, 0.0, 0.0, 0.0]",1.6967776131823602,33.39549900223596,0.8055576377544689
in792sx_interrupt,7_5,7_5_40.png,161.7,900,28.11,10.541,22.095,5.029,52.50244140625,47.49755859375,"[78.846, 19.231, 1.923, 0.0, 0.0]",1.607497912120133,34.64254709804639,0.7552437683532788
in792sx_interrupt,7_5,7_5_41.png,161.7,900,28.11,10.541,22.095,5.029,49.56351143973215,50.436488560267854,"[69.173, 28.195, 2.632, 0.0, 0.0]",1.548299104862613,39.024366442849946,0.7305968060545427
in792sx_interrupt,7_5,7_5_42.png,161.7,900,28.11,10.541,22.095,5.029,58.04330008370536,41.956699916294646,"[84.516, 13.871, 1.613, 0.0, 0.0]",1.440819760135729,36.1238471459875,0.7090126382169138
in792sx_interrupt,7_5,7_5_43.png,161.7,900,28.11,10.541,22.095,5.029,55.794677734375,44.205322265625,"[79.325, 16.456, 2.954, 1.266, 0.0]",1.464162795200686,61.6116144184484,0.4453700400389191
in792sx_interrupt,7_5,7_5_44.png,161.7,900,28.11,10.541,22.095,5.029,54.88455636160714,45.11544363839285,"[76.339, 16.518, 6.25, 0.893, 0.0]",1.503644115198617,55.28784681378328,0.5083457424172169
in792sx_interrupt,7_5,7_5_45.png,161.7,900,28.11,10.541,22.095,5.029,60.172031947544646,39.82796805245536,"[84.983, 9.898, 5.119, 0.0, 0.0]",1.569309464675184,44.420770380027946,0.4671614662764133
in792sx_interrupt,7_5,7_5_46.png,161.7,900,28.11,10.541,22.095,5.029,60.74733189174108,39.25266810825893,"[86.129, 10.0, 3.871, 0.0, 0.0]",1.5667910276588086,40.28448535650185,0.5766478795159939
in792sx_interrupt,7_5,7_5_47.png,161.7,900,28.11,10.541,22.095,5.029,54.70764160156249,45.2923583984375,"[75.676, 19.305, 5.019, 0.0, 0.0]",1.519821320711747,42.03433847111514,0.6306396094877945
in792sx_interrupt,7_5,7_5_48.png,161.7,900,28.11,10.541,22.095,5.029,57.79209681919642,42.20790318080357,"[80.952, 17.778, 1.27, 0.0, 0.0]",1.5073830205279617,34.61428589807958,0.7057549229096539
in792sx_interrupt,7_5,7_5_49.png,161.7,900,28.11,10.541,22.095,5.029,54.81000627790179,45.189993722098215,"[80.195, 19.156, 0.649, 0.0, 0.0]",1.450278787969005,35.57816229390507,0.8232939232531392
in792sx_interrupt,7_5,7_5_5.png,161.7,900,28.11,10.541,22.095,5.029,61.33771623883929,38.66228376116072,"[89.275, 10.145, 0.58, 0.0, 0.0]",1.5214176381671938,32.098245317028464,0.8295608710927926
in792sx_interrupt,7_5,7_5_50.png,161.7,900,28.11,10.541,22.095,5.029,56.35393415178571,43.64606584821429,"[75.21, 20.588, 4.202, 0.0, 0.0]",1.389522096491686,46.12985971550759,0.6186150399009247
in792sx_interrupt,7_5,7_5_6.png,161.7,900,28.11,10.541,22.095,5.029,62.188633510044646,37.81136648995536,"[88.049, 11.463, 0.488, 0.0, 0.0]",1.637488888394839,31.81369404694116,0.6490017524982141
in792sx_interrupt,7_5,7_5_7.png,161.7,900,28.11,10.541,22.095,5.029,57.83482142857142,42.16517857142857,"[77.734, 19.141, 2.734, 0.391, 0.0]",1.4240418707931206,42.67391231668454,0.7036630153355361
in792sx_interrupt,7_5,7_5_8.png,161.7,900,28.11,10.541,22.095,5.029,54.21962193080358,45.78037806919643,"[63.731, 31.088, 4.663, 0.518, 0.0]",1.342139088824426,50.72197405981287,0.714377854136171
in792sx_interrupt,7_5,7_5_9.png,161.7,900,28.11,10.541,22.095,5.029,56.56886509486607,43.43113490513393,"[77.512, 15.311, 5.742, 1.435, 0.0]",1.484393555517723,58.85908881323285,0.4850098129395813
in792sx_interrupt,9_1,9_1_1.png,79.9,900,30.34,0.132,0.277,0.063,55.99827357700893,44.00172642299107,"[87.268, 12.202, 0.531, 0.0, 0.0]",1.3449977539429625,33.793965722640856,0.8957761411016211
in792sx_interrupt,9_1,9_1_10.png,79.9,900,30.34,0.132,0.277,0.063,55.68655831473214,44.313441685267854,"[79.239, 18.685, 2.076, 0.0, 0.0]",1.3734195061509618,39.18800388029422,0.7272052626210054
in792sx_interrupt,9_1,9_1_11.png,79.9,900,30.34,0.132,0.277,0.063,58.22300502232143,41.77699497767857,"[86.257, 11.696, 2.047, 0.0, 0.0]",1.4450754523506997,36.56780480846495,0.7701851966089182
in792sx_interrupt,9_1,9_1_12.png,79.9,900,30.34,0.132,0.277,0.063,52.27190290178572,47.728097098214285,"[75.427, 21.502, 3.072, 0.0, 0.0]",1.4493158863764155,41.5261415390582,0.7135017893272458
in792sx_interrupt,9_1,9_1_13.png,79.9,900,30.34,0.132,0.277,0.063,57.56251743861607,42.43748256138392,"[91.632, 6.904, 1.464, 0.0, 0.0]",1.479731977844689,32.883150263824454,0.6974638324229339
in792sx_interrupt,9_1,9_1_14.png,79.9,900,30.34,0.132,0.277,0.063,51.56529017857143,48.43470982142858,"[76.642, 18.248, 4.38, 0.73, 0.0]",1.4614376678517045,48.06305238514804,0.6101971847057552
in792sx_interrupt,9_1,9_1_15.png,79.9,900,30.34,0.132,0.277,0.063,50.24204799107142,49.75795200892857,"[71.483, 24.715, 3.802, 0.0, 0.0]",1.377829525468925,43.78527077911505,0.7118370609892397
in792sx_interrupt,9_1,9_1_16.png,79.9,900,30.34,0.132,0.277,0.063,56.735142299107146,43.26485770089285,"[88.043, 11.413, 0.543, 0.0, 0.0]",1.508181595664836,32.87094228889175,0.8550574174974701
in792sx_interrupt,9_1,9_1_17.png,79.9,900,30.34,0.132,0.277,0.063,56.23195103236607,43.76804896763392,"[89.796, 9.694, 0.51, 0.0, 0.0]",1.365308410491614,31.60053961780472,0.9049235683287644
in792sx_interrupt,9_1,9_1_18.png,79.9,900,30.34,0.132,0.277,0.063,55.71027483258929,44.28972516741072,"[87.268, 12.202, 0.531, 0.0, 0.0]",1.345963718622168,33.91866341256357,0.8753288380796393
in792sx_interrupt,9_1,9_1_19.png,79.9,900,30.34,0.132,0.277,0.063,57.594778878348215,42.405221121651785,"[91.743, 8.257, 0.0, 0.0, 0.0]",1.400372810442181,28.70047140915877,0.9319170600293782
in792sx_interrupt,9_1,9_1_2.png,79.9,900,30.34,0.132,0.277,0.063,52.16212681361607,47.83787318638393,"[79.58, 19.219, 1.201, 0.0, 0.0]",1.3964049906782514,38.672741708448974,0.8289614834867846
in792sx_interrupt,9_1,9_1_20.png,79.9,900,30.34,0.132,0.277,0.063,53.69663783482142,46.30336216517857,"[86.053, 13.947, 0.0, 0.0, 0.0]",1.4159406129240082,31.69437358926922,0.9419724905608544
in792sx_interrupt,9_1,9_1_21.png,79.9,900,30.34,0.132,0.277,0.063,53.34132603236608,46.65867396763393,"[78.623, 16.667, 4.71, 0.0, 0.0]",1.4596331047327256,43.37008486104447,0.6875718352755344
in792sx_interrupt,9_1,9_1_22.png,79.9,900,30.34,0.132,0.277,0.063,47.68694196428571,52.31305803571429,"[76.132, 18.519, 4.115, 1.235, 0.0]",1.6485542747761943,55.5689210650151,0.6111712157092537
in792sx_interrupt,9_1,9_1_23.png,79.9,900,30.34,0.132,0.277,0.063,56.61542619977679,43.384573800223215,"[90.602, 9.157, 0.241, 0.0, 0.0]",1.3749119981688882,29.96346439052085,0.9215394519409404
in792sx_interrupt,9_1,9_1_24.png,79.9,900,30.34,0.132,0.277,0.063,57.67307826450892,42.32692173549107,"[87.069, 11.782, 1.149, 0.0, 0.0]",1.403222592688269,35.81597875274293,0.7897714833109915
in792sx_interrupt,9_1,9_1_25.png,79.9,900,30.34,0.132,0.277,0.063,54.56333705357142,45.43666294642857,"[79.1, 19.293, 1.608, 0.0, 0.0]",1.398288653393134,38.10826233764372,0.767563288299673
in792sx_interrupt,9_1,9_1_26.png,79.9,900,30.34,0.132,0.277,0.063,57.850167410714285,42.14983258928572,"[83.333, 15.455, 1.212, 0.0, 0.0]",1.391453975492475,36.32899737852794,0.8306151721039335
in792sx_interrupt,9_1,9_1_27.png,79.9,900,30.34,0.132,0.277,0.063,56.70758928571429,43.29241071428571,"[82.895, 13.816, 3.289, 0.0, 0.0]",1.3993667798495106,41.282225398531374,0.7221231908993967
in792sx_interrupt,9_1,9_1_28.png,79.9,900,30.34,0.132,0.277,0.063,55.21432059151786,44.78567940848215,"[83.578, 14.37, 2.053, 0.0, 0.0]",1.4952759945164331,35.95638509924543,0.7434323858587967
in792sx_interrupt,9_1,9_1_29.png,79.9,900,30.34,0.132,0.277,0.063,52.58963448660714,47.41036551339285,"[80.583, 17.799, 1.294, 0.324, 0.0]",1.525660685591601,39.84908963200013,0.7813879016187263
in792sx_interrupt,9_1,9_1_3.png,79.9,900,30.34,0.132,0.277,0.063,51.57793317522321,48.42206682477679,"[81.25, 16.964, 1.786, 0.0, 0.0]",1.4280282747206678,36.023381951715564,0.8077667585847379
in792sx_interrupt,9_1,9_1_30.png,79.9,900,30.34,0.132,0.277,0.063,55.810459681919646,44.189540318080354,"[89.082, 10.67, 0.248, 0.0, 0.0]",1.6344324094367888,29.010493051580998,0.8411801863500028
in792sx_interrupt,9_1,9_1_31.png,79.9,900,30.34,0.132,0.277,0.063,56.86680385044642,43.13319614955357,"[89.696, 9.602, 0.703, 0.0, 0.0]",1.556361244230259,29.100252424400924,0.8536384365281101
in792sx_interrupt,9_1,9_1_32.png,79.9,900,30.34,0.132,0.277,0.063,59.24795968191964,40.752040318080354,"[91.514, 8.257, 0.229, 0.0, 0.0]",1.3217341485633065,30.95976013448302,0.9061800253891928
in792sx_interrupt,9_1,9_1_33.png,79.9,900,30.34,0.132,0.277,0.063,57.6568603515625,42.3431396484375,"[85.678, 12.563, 1.759, 0.0, 0.0]",1.372941225524262,37.70465727422657,0.7400128314065131
in792sx_interrupt,9_1,9_1_34.png,79.9,900,30.34,0.132,0.277,0.063,64.73955426897321,35.260445731026785,"[97.158, 2.842, 0.0, 0.0, 0.0]",1.473857289382378,22.51316195144978,0.8531994473545923
in792sx_interrupt,9_1,9_1_35.png,79.9,900,30.34,0.132,0.277,0.063,58.55922154017858,41.44077845982143,"[85.227, 13.92, 0.852, 0.0, 0.0]",1.3896235748054766,36.098323659685896,0.7835112202350196
in792sx_interrupt,9_1,9_1_36.png,79.9,900,30.34,0.132,0.277,0.063,59.64634486607143,40.35365513392858,"[86.99, 13.01, 0.0, 0.0, 0.0]",1.3287714239333135,32.230589218157505,0.8723554894207205
in792sx_interrupt,9_1,9_1_37.png,79.9,900,30.34,0.132,0.277,0.063,56.71194893973214,43.288051060267854,"[93.92, 5.87, 0.21, 0.0, 0.0]",1.3602632019538856,28.362497065322216,0.9782018961477686
in792sx_interrupt,9_1,9_1_38.png,79.9,900,30.34,0.132,0.277,0.063,60.04167829241072,39.958321707589285,"[90.155, 9.845, 0.0, 0.0, 0.0]",1.3569091777360425,31.62376127050642,0.9026865808064394
in792sx_interrupt,9_1,9_1_39.png,79.9,900,30.34,0.132,0.277,0.063,58.74241420200893,41.25758579799107,"[85.795, 13.636, 0.568, 0.0, 0.0]",1.4022628012589888,33.93570371079343,0.814551457781349
in792sx_interrupt,9_1,9_1_4.png,79.9,900,30.34,0.132,0.277,0.063,54.4256591796875,45.5743408203125,"[79.245, 16.604, 3.396, 0.755, 0.0]",1.4833093795554355,46.90644460796191,0.6088589112714157
in792sx_interrupt,9_1,9_1_40.png,79.9,900,30.34,0.132,0.277,0.063,55.391845703125,44.608154296875,"[82.663, 15.48, 1.548, 0.31, 0.0]",1.39004280136456,39.82736555876754,0.7286176819681793
in792sx_interrupt,9_1,9_1_41.png,79.9,900,30.34,0.132,0.277,0.063,55.49700055803572,44.502999441964285,"[87.097, 11.29, 1.613, 0.0, 0.0]",1.4868285114227355,33.7727440115368,0.8162260675531064
in792sx_interrupt,9_1,9_1_42.png,79.9,900,30.34,0.132,0.277,0.063,51.49265834263392,48.50734165736607,"[77.083, 19.792, 3.125, 0.0, 0.0]",1.3583004519474315,43.79699546183177,0.7814672039068284
in792sx_interrupt,9_1,9_1_43.png,79.9,900,30.34,0.132,0.277,0.063,55.61479840959821,44.385201590401785,"[79.153, 18.241, 2.606, 0.0, 0.0]",1.4505715959047207,37.67823527127212,0.7368267797992735
in792sx_interrupt,9_1,9_1_44.png,79.9,900,30.34,0.132,0.277,0.063,54.23086983816964,45.769130161830354,"[80.593, 18.329, 1.078, 0.0, 0.0]",1.36294636948263,36.53927167594986,0.8589802839970252
in792sx_interrupt,9_1,9_1_45.png,79.9,900,30.34,0.132,0.277,0.063,49.738595145089285,50.26140485491072,"[77.888, 19.142, 2.97, 0.0, 0.0]",1.4744664240781775,40.95494324426713,0.7229243478247266
in792sx_interrupt,9_1,9_1_46.png,79.9,900,30.34,0.132,0.277,0.063,51.12226213727679,48.877737862723215,"[78.025, 18.471, 3.503, 0.0, 0.0]",1.4677715161159028,38.30164848032733,0.7570110465892337
in792sx_interrupt,9_1,9_1_47.png,79.9,900,30.34,0.132,0.277,0.063,56.736624581473215,43.26337541852679,"[94.235, 5.543, 0.222, 0.0, 0.0]",1.459829162879879,27.893430553694603,0.9460059338807772
in792sx_interrupt,9_1,9_1_48.png,79.9,900,30.34,0.132,0.277,0.063,55.20664760044642,44.79335239955357,"[86.162, 12.794, 1.044, 0.0, 0.0]",1.3347751314336724,33.9614792648486,0.8946290127646395
in792sx_interrupt,9_1,9_1_49.png,79.9,900,30.34,0.132,0.277,0.063,61.28261021205357,38.71738978794642,"[93.062, 6.938, 0.0, 0.0, 0.0]",1.3465819012789608,28.873963374220537,0.9106956537460132
in792sx_interrupt,9_1,9_1_5.png,79.9,900,30.34,0.132,0.277,0.063,53.796299525669646,46.203700474330354,"[75.934, 17.012, 6.639, 0.415, 0.0]",1.437964063427959,52.7994795967774,0.6071974079960983
in792sx_interrupt,9_1,9_1_50.png,79.9,900,30.34,0.132,0.277,0.063,57.46390206473214,42.53609793526786,"[89.535, 10.233, 0.233, 0.0, 0.0]",1.3892931580488703,31.91256246584628,0.8177716620710059
in792sx_interrupt,9_1,9_1_51.png,79.9,900,30.34,0.132,0.277,0.063,61.46275111607142,38.53724888392857,"[95.301, 4.511, 0.188, 0.0, 0.0]",1.3684225125097278,28.20957273562216,0.9132824864887346
in792sx_interrupt,9_1,9_1_52.png,79.9,900,30.34,0.132,0.277,0.063,63.48850795200893,36.51149204799108,"[95.697, 4.131, 0.172, 0.0, 0.0]",1.490749321586673,25.27432710674151,0.905486961196748
in792sx_interrupt,9_1,9_1_53.png,79.9,900,30.34,0.132,0.277,0.063,65.03731863839286,34.962681361607146,"[97.235, 2.611, 0.154, 0.0, 0.0]",1.4409469679130626,24.05387629879269,0.8294453499002251
in792sx_interrupt,9_1,9_1_54.png,79.9,900,30.34,0.132,0.277,0.063,59.46315220424108,40.53684779575893,"[93.281, 6.324, 0.395, 0.0, 0.0]",1.348576831375205,30.79316624327708,0.7769222907690161
in792sx_interrupt,9_1,9_1_6.png,79.9,900,30.34,0.132,0.277,0.063,61.22148786272321,38.77851213727679,"[91.045, 8.742, 0.213, 0.0, 0.0]",1.4180434545511595,30.61523747799545,0.8389171780869407
in792sx_interrupt,9_1,9_1_7.png,79.9,900,30.34,0.132,0.277,0.063,55.96845354352679,44.031546456473215,"[82.865, 16.854, 0.281, 0.0, 0.0]",1.3752969007729643,35.84156141054536,0.7111364359981974
in792sx_interrupt,9_1,9_1_8.png,79.9,900,30.34,0.132,0.277,0.063,64.38424246651786,35.615757533482146,"[97.5, 2.5, 0.0, 0.0, 0.0]",1.4505260145877523,22.01108993507364,0.8573296173343691
in792sx_interrupt,9_1,9_1_9.png,79.9,900,30.34,0.132,0.277,0.063,57.099434988839285,42.90056501116072,"[81.571, 17.221, 1.208, 0.0, 0.0]",1.3819845827569897,36.14079986776581,0.7717913427732546
in792sx_interrupt,9_2,9_2_1.png,124.9,900,28.93,2.118,4.44,1.011,56.14885602678571,43.851143973214285,"[80.08, 15.139, 3.586, 1.195, 0.0]",1.430764521763613,60.85978314043475,0.5061994805769444
in792sx_interrupt,9_2,9_2_10.png,124.9,900,28.93,2.118,4.44,1.011,56.15129743303572,43.848702566964285,"[76.132, 20.165, 3.292, 0.412, 0.0]",1.530490360790504,43.98650863547785,0.6500729983310976
in792sx_interrupt,9_2,9_2_11.png,124.9,900,28.93,2.118,4.44,1.011,54.34456961495536,45.655430385044646,"[74.249, 20.172, 5.15, 0.429, 0.0]",1.5920770624420912,45.85508213054061,0.6083931662648275
in792sx_interrupt,9_2,9_2_12.png,124.9,900,28.93,2.118,4.44,1.011,56.047188895089285,43.95281110491072,"[76.096, 19.124, 4.781, 0.0, 0.0]",1.4833410993409637,43.5024429527647,0.6637093800658289
in792sx_interrupt,9_2,9_2_13.png,124.9,900,28.93,2.118,4.44,1.011,59.08238002232142,40.91761997767857,"[77.953, 19.291, 2.756, 0.0, 0.0]",1.3996135186186642,41.17995690935404,0.7035277648246728
in792sx_interrupt,9_2,9_2_14.png,124.9,900,28.93,2.118,4.44,1.011,57.035696847098215,42.964303152901785,"[75.676, 18.018, 5.405, 0.901, 0.0]",1.386897859728217,49.8303913191364,0.5843041120893325
in792sx_interrupt,9_2,9_2_15.png,124.9,900,28.93,2.118,4.44,1.011,56.134817940848215,43.865182059151785,"[81.746, 14.286, 3.175, 0.794, 0.0]",1.408100598595941,56.064622162528586,0.4893640140981117
in792sx_interrupt,9_2,9_2_16.png,124.9,900,28.93,2.118,4.44,1.011,55.080130440848215,44.919869559151785,"[78.182, 17.818, 4.0, 0.0, 0.0]",1.4796731595202937,39.42032841391735,0.7312408024248915
in792sx_interrupt,9_2,9_2_17.png,124.9,900,28.93,2.118,4.44,1.011,56.46248953683036,43.537510463169646,"[77.6, 18.4, 3.2, 0.8, 0.0]",1.5649561370016218,48.228365339731376,0.6240921187115133
in792sx_interrupt,9_2,9_2_18.png,124.9,900,28.93,2.118,4.44,1.011,55.61453683035714,44.38546316964286,"[75.502, 20.482, 4.016, 0.0, 0.0]",1.5026625703802474,42.2401070239477,0.6745638488407821
in792sx_interrupt,9_2,9_2_19.png,124.9,900,28.93,2.118,4.44,1.011,56.371983119419646,43.628016880580354,"[76.325, 21.201, 2.473, 0.0, 0.0]",1.4291864689055196,37.97859085310106,0.6822818201311006
in792sx_interrupt,9_2,9_2_2.png,124.9,900,28.93,2.118,4.44,1.011,53.52312360491072,46.476876395089285,"[76.863, 19.216, 3.529, 0.392, 0.0]",1.4520322030984427,45.66412389317664,0.664303689732772
in792sx_interrupt,9_2,9_2_20.png,124.9,900,28.93,2.118,4.44,1.011,54.75132533482143,45.24867466517858,"[77.434, 17.699, 4.425, 0.442, 0.0]",1.5243854705160926,50.49068943195939,0.5863760574695209
in792sx_interrupt,9_2,9_2_21.png,124.9,900,28.93,2.118,4.44,1.011,56.46789550781251,43.5321044921875,"[81.126, 17.219, 1.325, 0.331, 0.0]",1.4336029422027974,37.351365124680285,0.7478365573579202
in792sx_interrupt,9_2,9_2_22.png,124.9,900,28.93,2.118,4.44,1.011,55.483224051339285,44.51677594866072,"[77.891, 20.408, 1.701, 0.0, 0.0]",1.668023570760339,35.86885589683423,0.812742278758819
in792sx_interrupt,9_2,9_2_23.png,124.9,900,28.93,2.118,4.44,1.011,57.45884486607142,42.54115513392857,"[76.984, 18.651, 4.365, 0.0, 0.0]",1.56135953230034,43.88013719420319,0.6514109188865554
in792sx_interrupt,9_2,9_2_24.png,124.9,900,28.93,2.118,4.44,1.011,58.03405761718749,41.9659423828125,"[83.163, 10.204, 5.102, 1.02, 0.51]",1.6455053274177458,69.68213064301561,0.2670954552955966
in792sx_interrupt,9_2,9_2_25.png,124.9,900,28.93,2.118,4.44,1.011,56.42647879464285,43.57352120535714,"[78.947, 17.669, 3.383, 0.0, 0.0]",1.5830283548826891,38.76989622313467,0.694495857605258
in792sx_interrupt,9_2,9_2_26.png,124.9,900,28.93,2.118,4.44,1.011,54.672328404017854,45.32767159598215,"[76.724, 15.948, 7.328, 0.0, 0.0]",1.5733433040107916,46.81736965891203,0.6023443981182636
in792sx_interrupt,9_2,9_2_27.png,124.9,900,28.93,2.118,4.44,1.011,56.14998953683036,43.85001046316964,"[79.646, 13.717, 6.195, 0.442, 0.0]",1.476586378403114,51.22826348197907,0.5797788219855374
in792sx_interrupt,9_2,9_2_28.png,124.9,900,28.93,2.118,4.44,1.011,56.85947963169643,43.14052036830357,"[72.052, 21.834, 6.114, 0.0, 0.0]",1.3820103059801918,43.63243560580488,0.6812220750490615
in792sx_interrupt,9_2,9_2_29.png,124.9,900,28.93,2.118,4.44,1.011,48.568115234375,51.431884765625,"[68.553, 22.013, 7.547, 1.258, 0.629]",1.391768493599867,94.6055089214762,0.5007753151342792
in792sx_interrupt,9_2,9_2_3.png,124.9,900,28.93,2.118,4.44,1.011,52.12785993303572,47.872140066964285,"[77.419, 16.935, 4.839, 0.806, 0.0]",1.4964316825182988,54.57226465107572,0.5990738688406848
in792sx_interrupt,9_2,9_2_30.png,124.9,900,28.93,2.118,4.44,1.011,59.74914550781249,40.2508544921875,"[80.074, 18.081, 1.845, 0.0, 0.0]",1.6321846229984978,36.35610747842446,0.7416213391707738
in792sx_interrupt,9_2,9_2_31.png,124.9,900,28.93,2.118,4.44,1.011,50.20124162946429,49.79875837053571,"[71.875, 22.396, 4.688, 0.521, 0.521]",1.4438987943704842,86.59793609555012,0.5386268071025032
in792sx_interrupt,9_2,9_2_32.png,124.9,900,28.93,2.118,4.44,1.011,59.195469447544646,40.80453055245536,"[76.562, 21.484, 1.953, 0.0, 0.0]",1.4410179997666768,38.90714563185065,0.6896835866960911
in792sx_interrupt,9_2,9_2_33.png,124.9,900,28.93,2.118,4.44,1.011,58.08035714285714,41.91964285714286,"[79.675, 15.447, 4.065, 0.813, 0.0]",1.437333153481177,47.884657059637405,0.5533516762967168
in792sx_interrupt,9_2,9_2_34.png,124.9,900,28.93,2.118,4.44,1.011,57.70533970424108,42.29466029575893,"[78.947, 14.912, 4.825, 1.316, 0.0]",1.4765008060999116,59.29296815361256,0.4451620172528159
in792sx_interrupt,9_2,9_2_35.png,124.9,900,28.93,2.118,4.44,1.011,54.716360909598215,45.283639090401785,"[74.011, 15.254, 10.169, 0.565, 0.0]",1.4842220115330602,59.58484154358622,0.5095182620447561
in792sx_interrupt,9_2,9_2_36.png,124.9,900,28.93,2.118,4.44,1.011,53.09579031808036,46.904209681919646,"[69.417, 24.272, 5.34, 0.971, 0.0]",1.5112067656242756,51.77231136254848,0.5662674533163111
in792sx_interrupt,9_2,9_2_37.png,124.9,900,28.93,2.118,4.44,1.011,52.80726841517858,47.19273158482143,"[73.182, 20.455, 5.0, 1.364, 0.0]",1.5096858809945115,52.50532555982317,0.5601474080102268
in792sx_interrupt,9_2,9_2_38.png,124.9,900,28.93,2.118,4.44,1.011,55.861903599330354,44.13809640066964,"[66.851, 25.967, 6.63, 0.552, 0.0]",1.4782875818500676,51.771368137608434,0.5797131680534239
in792sx_interrupt,9_2,9_2_39.png,124.9,900,28.93,2.118,4.44,1.011,59.37683105468749,40.6231689453125,"[77.295, 14.976, 6.763, 0.966, 0.0]",1.430045650769965,53.87646224775151,0.4926032918933622
in792sx_interrupt,9_2,9_2_4.png,124.9,900,28.93,2.118,4.44,1.011,52.548828125,47.451171875,"[71.951, 22.764, 5.285, 0.0, 0.0]",1.4146961839738557,45.48098893043901,0.7043680477406798
in792sx_interrupt,9_2,9_2_40.png,124.9,900,28.93,2.118,4.44,1.011,54.65140206473215,45.34859793526786,"[72.159, 19.886, 6.25, 1.705, 0.0]",1.5212402110717809,61.61853776290533,0.4996805685753669
in792sx_interrupt,9_2,9_2_41.png,124.9,900,28.93,2.118,4.44,1.011,56.28792898995536,43.712071010044646,"[73.118, 17.742, 8.065, 1.075, 0.0]",1.5048226407598728,57.359684490483446,0.5525899890307522
in792sx_interrupt,9_2,9_2_42.png,124.9,900,28.93,2.118,4.44,1.011,59.92614746093749,40.0738525390625,"[73.636, 20.0, 6.364, 0.0, 0.0]",1.494658428108932,46.3689746921178,0.56032170159114
in792sx_interrupt,9_2,9_2_43.png,124.9,900,28.93,2.118,4.44,1.011,57.36572265624999,42.63427734375,"[70.642, 24.771, 4.128, 0.459, 0.0]",1.4176091214274182,49.22403386639056,0.5626879076909715
in792sx_interrupt,9_2,9_2_44.png,124.9,900,28.93,2.118,4.44,1.011,59.726998465401785,40.273001534598215,"[73.333, 20.889, 5.778, 0.0, 0.0]",1.4868850908553817,42.36982529837982,0.6657760113227118
in792sx_interrupt,9_2,9_2_45.png,124.9,900,28.93,2.118,4.44,1.011,58.091605050223215,41.90839494977679,"[74.678, 21.03, 4.292, 0.0, 0.0]",1.606794116526193,39.27872538687236,0.6528075387294167
in792sx_interrupt,9_2,9_2_46.png,124.9,900,28.93,2.118,4.44,1.011,55.2923583984375,44.7076416015625,"[76.796, 16.575, 5.525, 0.552, 0.552]",1.3223792478680862,92.40955460587666,0.3650805107537245
in792sx_interrupt,9_2,9_2_47.png,124.9,900,28.93,2.118,4.44,1.011,55.02737862723214,44.972621372767854,"[75.234, 17.757, 6.542, 0.467, 0.0]",1.4186530524080772,54.88061608960254,0.5349936445704482
in792sx_interrupt,9_2,9_2_48.png,124.9,900,28.93,2.118,4.44,1.011,56.5728759765625,43.4271240234375,"[74.274, 21.577, 4.149, 0.0, 0.0]",1.6102113551098731,39.46710124617217,0.6478445258500574
in792sx_interrupt,9_2,9_2_49.png,124.9,900,28.93,2.118,4.44,1.011,54.22450474330357,45.77549525669643,"[76.172, 18.359, 5.469, 0.0, 0.0]",1.5622370941181047,40.88708813582066,0.6920670246582767
in792sx_interrupt,9_2,9_2_5.png,124.9,900,28.93,2.118,4.44,1.011,54.18212890625001,45.81787109375,"[78.997, 20.376, 0.627, 0.0, 0.0]",1.372835704901304,35.023141102278245,0.8875060614945934
in792sx_interrupt,9_2,9_2_50.png,124.9,900,28.93,2.118,4.44,1.011,59.17794363839286,40.822056361607146,"[75.6, 21.6, 2.8, 0.0, 0.0]",1.4594303430336488,38.222336224947256,0.7459349143896747
in792sx_interrupt,9_2,9_2_6.png,124.9,900,28.93,2.118,4.44,1.011,53.37812151227679,46.62187848772321,"[73.077, 25.874, 1.049, 0.0, 0.0]",1.3382502565554597,39.550875563327054,0.8779522996319284
in792sx_interrupt,9_2,9_2_7.png,124.9,900,28.93,2.118,4.44,1.011,56.91040039062501,43.089599609375,"[76.015, 20.664, 3.321, 0.0, 0.0]",1.4702867849755874,38.03998401798206,0.7142106764448034
in792sx_interrupt,9_2,9_2_8.png,124.9,900,28.93,2.118,4.44,1.011,58.34359305245536,41.656406947544646,"[79.283, 17.928, 2.789, 0.0, 0.0]",1.5331392828007615,40.07120664086879,0.6698754470505741
in792sx_interrupt,9_2,9_2_9.png,124.9,900,28.93,2.118,4.44,1.011,54.52383858816964,45.476161411830354,"[75.799, 18.265, 5.023, 0.913, 0.0]",1.6297392899756826,48.805727675668734,0.576574118407601
in792sx_interrupt,9_3,9_3_1.png,222.0,900,27.11,75.691,100.0,36.112,52.26344517299108,47.73655482700893,"[79.459, 10.27, 7.568, 2.703, 0.0]",1.280833762406523,70.77587883828198,0.4403063022120739
in792sx_interrupt,9_3,9_3_10.png,222.0,900,27.11,75.691,100.0,36.112,56.01963588169643,43.98036411830357,"[73.134, 17.91, 8.955, 0.0, 0.0]",1.3309643454285138,49.99775895355698,0.5341096873488127
in792sx_interrupt,9_3,9_3_11.png,222.0,900,27.11,75.691,100.0,36.112,52.77893066406249,47.2210693359375,"[74.074, 16.931, 7.407, 1.587, 0.0]",1.3624354604944942,59.10417509447692,0.4755986452667423
in792sx_interrupt,9_3,9_3_12.png,222.0,900,27.11,75.691,100.0,36.112,53.25509207589286,46.744907924107146,"[79.429, 10.857, 6.857, 2.286, 0.571]",1.282284567545978,88.4701121351866,0.362708860938743
in792sx_interrupt,9_3,9_3_13.png,222.0,900,27.11,75.691,100.0,36.112,55.16148158482142,44.83851841517857,"[71.351, 18.919, 9.189, 0.541, 0.0]",1.2985553839903088,56.678422106047954,0.4742404680614031
in792sx_interrupt,9_3,9_3_14.png,222.0,900,27.11,75.691,100.0,36.112,53.72994559151786,46.27005440848214,"[77.473, 13.187, 7.143, 2.198, 0.0]",1.4217787052393804,66.4047844051546,0.4049120025652695
in792sx_interrupt,9_3,9_3_15.png,222.0,900,27.11,75.691,100.0,36.112,58.19850376674107,41.80149623325893,"[72.251, 19.372, 7.853, 0.524, 0.0]",1.373527403360165,54.46222043790952,0.4950505866048847
in792sx_interrupt,9_3,9_3_16.png,222.0,900,27.11,75.691,100.0,36.112,56.51480538504464,43.48519461495536,"[70.588, 20.321, 8.556, 0.535, 0.0]",1.378114500920414,51.450685035942726,0.5348438053808909
in792sx_interrupt,9_3,9_3_17.png,222.0,900,27.11,75.691,100.0,36.112,53.16031319754464,46.83968680245536,"[71.978, 20.879, 4.945, 2.198, 0.0]",1.3295046597788045,66.64460585907534,0.4611817113645582
in792sx_interrupt,9_3,9_3_18.png,222.0,900,27.11,75.691,100.0,36.112,52.532958984375,47.467041015625,"[73.381, 15.108, 7.914, 2.878, 0.719]",1.2546435680616816,92.789996568228,0.3818187555758869
in792sx_interrupt,9_3,9_3_19.png,222.0,900,27.11,75.691,100.0,36.112,50.59134347098214,49.40865652901786,"[80.952, 10.204, 5.442, 2.721, 0.68]",1.3438305780202051,96.42582609997012,0.2935637483162449
in792sx_interrupt,9_3,9_3_2.png,222.0,900,27.11,75.691,100.0,36.112,50.75831821986607,49.24168178013393,"[79.605, 7.895, 9.211, 2.632, 0.658]",1.3890215333446865,87.0164684765478,0.325300273915882
in792sx_interrupt,9_3,9_3_20.png,222.0,900,27.11,75.691,100.0,36.112,55.47555106026786,44.52444893973214,"[81.429, 12.381, 4.762, 0.952, 0.476]",1.4556954739276118,67.02983921300554,0.3762301589632157
in792sx_interrupt,9_3,9_3_21.png,222.0,900,27.11,75.691,100.0,36.112,53.015049525669646,46.984950474330354,"[70.588, 21.078, 7.843, 0.49, 0.0]",1.3818294424290136,56.95853805101422,0.4546908352560021
in792sx_interrupt,9_3,9_3_22.png,222.0,900,27.11,75.691,100.0,36.112,52.459629603794646,47.54037039620536,"[75.127, 17.766, 5.584, 1.523, 0.0]",1.28289353124498,61.21043371084352,0.4654216781708979
in792sx_interrupt,9_3,9_3_23.png,222.0,900,27.11,75.691,100.0,36.112,52.459629603794646,47.54037039620536,"[75.127, 17.766, 5.584, 1.523, 0.0]",1.28289353124498,61.21043371084352,0.4654216781708979
in792sx_interrupt,9_3,9_3_24.png,222.0,900,27.11,75.691,100.0,36.112,50.290440150669646,49.70955984933036,"[71.574, 17.766, 9.137, 1.523, 0.0]",1.4274511710401592,52.887998463381614,0.5052354559629235
in792sx_interrupt,9_3,9_3_25.png,222.0,900,27.11,75.691,100.0,36.112,54.258248465401785,45.741751534598215,"[73.494, 15.663, 9.639, 0.602, 0.602]",1.273367596709985,72.914820228179,0.4156930588968294
in792sx_interrupt,9_3,9_3_26.png,222.0,900,27.11,75.691,100.0,36.112,55.27509416852679,44.724905831473215,"[75.691, 13.26, 10.497, 0.552, 0.0]",1.4598427807629892,57.19209633966411,0.4281437940360931
in792sx_interrupt,9_3,9_3_27.png,222.0,900,27.11,75.691,100.0,36.112,52.605416434151785,47.394583565848215,"[73.558, 18.269, 7.692, 0.481, 0.0]",1.420289663252509,54.177419768165706,0.537174371159554
in792sx_interrupt,9_3,9_3_28.png,222.0,900,27.11,75.691,100.0,36.112,54.82386997767858,45.17613002232143,"[73.661, 21.429, 4.018, 0.893, 0.0]",1.3850616524056345,49.3335964473218,0.5398935226381498
in792sx_interrupt,9_3,9_3_29.png,222.0,900,27.11,75.691,100.0,36.112,56.97204589843749,43.0279541015625,"[78.298, 15.319, 5.106, 1.277, 0.0]",1.3858417586519345,58.29832721304472,0.4727273058342836
in792sx_interrupt,9_3,9_3_3.png,222.0,900,27.11,75.691,100.0,36.112,54.49925013950892,45.50074986049107,"[78.659, 13.415, 4.878, 2.439, 0.61]",1.4369931082664502,78.55896213491042,0.3587865222214432
in792sx_interrupt,9_3,9_3_30.png,222.0,900,27.11,75.691,100.0,36.112,55.53405761718751,44.4659423828125,"[74.449, 19.824, 4.846, 0.881, 0.0]",1.2508036983606388,50.014839372072046,0.614702415878061
in792sx_interrupt,9_3,9_3_31.png,222.0,900,27.11,75.691,100.0,36.112,55.01586914062499,44.984130859375,"[74.112, 18.274, 5.584, 2.03, 0.0]",1.4796324487121812,57.23687125758524,0.4657166339661527
in792sx_interrupt,9_3,9_3_32.png,222.0,900,27.11,75.691,100.0,36.112,52.15776715959821,47.84223284040179,"[71.359, 21.359, 5.825, 1.456, 0.0]",1.3241975430395152,57.40478736382181,0.5531992214240616
in792sx_interrupt,9_3,9_3_33.png,222.0,900,27.11,75.691,100.0,36.112,49.47047642299107,50.52952357700893,"[69.136, 16.667, 11.728, 2.469, 0.0]",1.5357646289597124,66.04306134102164,0.4500962095789219
in792sx_interrupt,9_3,9_3_34.png,222.0,900,27.11,75.691,100.0,36.112,50.89730398995536,49.102696010044646,"[75.0, 16.447, 5.921, 1.974, 0.658]",1.3866195229524283,99.67276898876824,0.3837147677160515
in792sx_interrupt,9_3,9_3_35.png,222.0,900,27.11,75.691,100.0,36.112,56.14763532366072,43.852364676339285,"[74.619, 18.274, 6.091, 1.015, 0.0]",1.3344288977607246,57.31822669048654,0.5051395311947839
in792sx_interrupt,9_3,9_3_36.png,222.0,900,27.11,75.691,100.0,36.112,55.618809291294646,44.38119070870536,"[69.613, 23.204, 5.525, 1.105, 0.552]",1.3357918127690884,72.32018847970059,0.4890097714122334
in792sx_interrupt,9_3,9_3_37.png,222.0,900,27.11,75.691,100.0,36.112,54.21622140066964,45.783778599330354,"[86.628, 6.977, 4.07, 1.163, 1.163]",1.228748477509467,112.24031371063256,0.2670122240940091
in792sx_interrupt,9_3,9_3_38.png,222.0,900,27.11,75.691,100.0,36.112,56.740809849330354,43.25919015066964,"[73.913, 15.761, 9.239, 1.087, 0.0]",1.3794779692596004,53.20786040080744,0.4841429084228069
in792sx_interrupt,9_3,9_3_39.png,222.0,900,27.11,75.691,100.0,36.112,57.75565011160714,42.24434988839285,"[76.19, 16.402, 6.349, 1.058, 0.0]",1.4056914622567969,57.75616876409949,0.4956095524065794
in792sx_interrupt,9_3,9_3_4.png,222.0,900,27.11,75.691,100.0,36.112,52.22342354910714,47.77657645089285,"[72.515, 19.298, 5.263, 2.924, 0.0]",1.402068519189654,73.33225501870271,0.443866121886994
in792sx_interrupt,9_3,9_3_40.png,222.0,900,27.11,75.691,100.0,36.112,56.20465959821429,43.79534040178572,"[73.684, 17.368, 7.895, 1.053, 0.0]",1.3295962181929577,57.463813274772,0.4986511975006199
in792sx_interrupt,9_3,9_3_41.png,222.0,900,27.11,75.691,100.0,36.112,51.88947405133929,48.11052594866072,"[71.123, 18.717, 9.091, 1.07, 0.0]",1.2923391665056576,58.70043667614178,0.5066430834762683
in792sx_interrupt,9_3,9_3_42.png,222.0,900,27.11,75.691,100.0,36.112,48.949759347098215,51.05024065290179,"[71.552, 21.121, 6.897, 0.431, 0.0]",1.3095273507120413,46.88887845610207,0.5735665658264892
