Repository: Jungmin-YUN-0/doosan_gasturbin

# doosan_gasturbin

# 1
extract_iamge_feature_from_seg/inference.py ← 이미지 피쳐값 추출//
[1] "option" _원하는 데이터 설정
[2] 경로설정
  - "data_root_path" _데이터셋 위치
  - "output_dir" _결과 저장 위치
[3] "feature_num" _이미지 피쳐값 설정

File: data_all_feature.csv (part 8 of 13)
file_x,id,Name,stress_mpa,temp_oc,LMP,mean,upper,lower,gamma,gammaP,gammaP_distrib,gammaP_aspect,gammaP_width,gammaP_circle
in792sx_interrupt,9_3,9_3_43.png,222.0,900,27.11,75.691,100.0,36.112,55.56535993303572,44.434640066964285,"[77.174, 15.217, 4.891, 2.717, 0.0]",1.2851826513896358,65.43036660764653,0.4410365925609999
in792sx_interrupt,9_3,9_3_44.png,222.0,900,27.11,75.691,100.0,36.112,52.024361746651785,47.975638253348215,"[82.673, 9.901, 4.95, 2.475, 0.0]",1.3410577495189309,75.95168802622993,0.3843550812479068
in792sx_interrupt,9_3,9_3_45.png,222.0,900,27.11,75.691,100.0,36.112,55.81011090959821,44.189889090401785,"[81.25, 11.607, 5.357, 1.786, 0.0]",1.28718030598461,62.18491762402855,0.4574547303899883
in792sx_interrupt,9_3,9_3_46.png,222.0,900,27.11,75.691,100.0,36.112,48.324672154017854,51.67532784598215,"[61.905, 30.476, 7.143, 0.476, 0.0]",1.384211733114033,49.20463590215999,0.5895526131262958
in792sx_interrupt,9_3,9_3_47.png,222.0,900,27.11,75.691,100.0,36.112,54.216134207589285,45.78386579241072,"[78.516, 16.406, 4.297, 0.781, 0.0]",1.3903387409115426,46.08316627536119,0.5575053038041405
in792sx_interrupt,9_3,9_3_48.png,222.0,900,27.11,75.691,100.0,36.112,52.40984235491072,47.590157645089285,"[73.5, 19.0, 5.5, 2.0, 0.0]",1.3312327905119032,62.49033582008923,0.4595926759939979
in792sx_interrupt,9_3,9_3_49.png,222.0,900,27.11,75.691,100.0,36.112,47.560860770089285,52.43913922991072,"[76.596, 15.957, 4.787, 2.128, 0.532]",1.3810300048588733,84.97584192044545,0.4042918666213013
in792sx_interrupt,9_3,9_3_5.png,222.0,900,27.11,75.691,100.0,36.112,53.32711356026786,46.67288643973214,"[77.515, 12.426, 6.509, 3.55, 0.0]",1.4079036944136292,72.08398564688535,0.3698128157478171
in792sx_interrupt,9_3,9_3_50.png,222.0,900,27.11,75.691,100.0,36.112,53.48223005022321,46.51776994977679,"[77.57, 14.019, 7.009, 1.402, 0.0]",1.298016833525086,58.74650797906862,0.4372540082512147
in792sx_interrupt,9_3,9_3_6.png,222.0,900,27.11,75.691,100.0,36.112,52.34444754464286,47.65555245535714,"[72.078, 19.481, 5.195, 3.247, 0.0]",1.3156891918517688,86.12685394940655,0.4199611739900643
in792sx_interrupt,9_3,9_3_7.png,222.0,900,27.11,75.691,100.0,36.112,54.89763532366071,45.102364676339285,"[75.0, 15.217, 8.696, 1.087, 0.0]",1.3138039909191264,62.28105660871003,0.4361475290411016
in792sx_interrupt,9_3,9_3_8.png,222.0,900,27.11,75.691,100.0,36.112,53.09230259486607,46.90769740513393,"[75.145, 16.185, 6.358, 2.312, 0.0]",1.4401381331152263,68.99168946735233,0.3954004507504616
in792sx_interrupt,9_3,9_3_9.png,222.0,900,27.11,75.691,100.0,36.112,48.43035016741072,51.569649832589285,"[74.332, 16.578, 6.952, 1.604, 0.535]",1.2841612513947638,72.29635208788976,0.4002826467606695
in792sx_interrupt,9_4,9_4_1.png,163.1,900,28.09,11.139,23.349,5.315,52.56966727120536,47.430332728794646,"[65.318, 27.746, 5.202, 1.734, 0.0]",1.474038954699852,58.62701464912108,0.5184636461789937
in792sx_interrupt,9_4,9_4_10.png,163.1,900,28.09,11.139,23.349,5.315,59.008701869419646,40.991298130580354,"[85.561, 8.021, 4.813, 1.07, 0.535]",1.403391529759321,101.660249926035,0.2631396691593488
in792sx_interrupt,9_4,9_4_11.png,163.1,900,28.09,11.139,23.349,5.315,56.476876395089285,43.52312360491072,"[84.971, 7.514, 4.046, 3.468, 0.0]",1.496178068161307,88.80636926061045,0.2820961298455315
in792sx_interrupt,9_4,9_4_12.png,163.1,900,28.09,11.139,23.349,5.315,53.723057338169646,46.276942661830354,"[69.091, 20.606, 9.091, 1.212, 0.0]",1.50326194770387,60.402557712527255,0.4627843240480704
in792sx_interrupt,9_4,9_4_13.png,163.1,900,28.09,11.139,23.349,5.315,56.062796456473215,43.93720354352679,"[69.892, 20.968, 7.527, 1.613, 0.0]",1.419005634472105,58.72184097044705,0.5213748520704576
in792sx_interrupt,9_4,9_4_14.png,163.1,900,28.09,11.139,23.349,5.315,51.70471191406249,48.2952880859375,"[71.429, 18.367, 6.803, 2.721, 0.68]",1.4870923118075432,90.91933256611364,0.4022048439962022
in792sx_interrupt,9_4,9_4_15.png,163.1,900,28.09,11.139,23.349,5.315,53.853585379464285,46.14641462053572,"[73.913, 15.761, 9.239, 1.087, 0.0]",1.882528052843008,51.02145067123365,0.4574677746691981
in792sx_interrupt,9_4,9_4_16.png,163.1,900,28.09,11.139,23.349,5.315,56.0150146484375,43.9849853515625,"[73.75, 22.5, 3.75, 0.0, 0.0]",1.4247288859671905,44.50510224117327,0.6138059708804934
in792sx_interrupt,9_4,9_4_17.png,163.1,900,28.09,11.139,23.349,5.315,56.09165736607142,43.90834263392857,"[74.138, 18.103, 7.759, 0.0, 0.0]",1.4517775551194394,47.4088732243633,0.5530237443862254
in792sx_interrupt,9_4,9_4_18.png,163.1,900,28.09,11.139,23.349,5.315,58.953072684151785,41.046927315848215,"[81.395, 12.093, 5.581, 0.465, 0.465]",1.4674418701528855,66.68750690594655,0.357431644150204
in792sx_interrupt,9_4,9_4_19.png,163.1,900,28.09,11.139,23.349,5.315,56.718314034598215,43.281685965401785,"[75.909, 15.455, 8.636, 0.0, 0.0]",1.364873015135325,50.20925857011771,0.5749247238077805
in792sx_interrupt,9_4,9_4_2.png,163.1,900,28.09,11.139,23.349,5.315,54.18439592633929,45.81560407366072,"[77.665, 14.213, 7.107, 0.508, 0.508]",1.457065592588247,65.00664520033635,0.5159840875808867
in792sx_interrupt,9_4,9_4_20.png,163.1,900,28.09,11.139,23.349,5.315,56.538521902901785,43.461478097098215,"[85.027, 8.021, 5.348, 1.07, 0.535]",1.446482518879244,83.88750141642471,0.2864118256118548
in792sx_interrupt,9_4,9_4_21.png,163.1,900,28.09,11.139,23.349,5.315,56.89174107142857,43.10825892857143,"[80.628, 10.995, 5.759, 2.618, 0.0]",1.4770600400755658,69.92516000384762,0.3010338434273298
in792sx_interrupt,9_4,9_4_22.png,163.1,900,28.09,11.139,23.349,5.315,56.39308384486608,43.60691615513393,"[80.465, 12.093, 5.581, 1.86, 0.0]",1.356387291162912,71.96234993758387,0.3447947419170056
in792sx_interrupt,9_4,9_4_23.png,163.1,900,28.09,11.139,23.349,5.315,48.52277483258929,51.47722516741071,"[70.33, 18.681, 9.89, 1.099, 0.0]",1.4246947058021833,66.93108433107767,0.4936303218288188
in792sx_interrupt,9_4,9_4_24.png,163.1,900,28.09,11.139,23.349,5.315,56.86819893973214,43.131801060267854,"[67.0, 27.0, 6.0, 0.0, 0.0]",1.5393900211227498,45.69659744943878,0.58702835967804
in792sx_interrupt,9_4,9_4_25.png,163.1,900,28.09,11.139,23.349,5.315,56.790771484375,43.209228515625,"[69.194, 24.171, 6.635, 0.0, 0.0]",1.554854225956868,42.878950696360015,0.5806327797823274
in792sx_interrupt,9_4,9_4_26.png,163.1,900,28.09,11.139,23.349,5.315,57.85374232700893,42.14625767299107,"[73.077, 21.795, 5.128, 0.0, 0.0]",1.5643935632127457,42.05869902681846,0.6027868578061797
in792sx_interrupt,9_4,9_4_27.png,163.1,900,28.09,11.139,23.349,5.315,53.85550362723214,46.144496372767854,"[79.624, 18.809, 1.567, 0.0, 0.0]",1.4085771766933384,33.88963013338395,0.7613051262087301
in792sx_interrupt,9_4,9_4_28.png,163.1,900,28.09,11.139,23.349,5.315,51.25444684709821,48.74555315290179,"[76.431, 22.559, 1.01, 0.0, 0.0]",1.3941915294809666,36.10130130983318,0.8148809178984437
in792sx_interrupt,9_4,9_4_29.png,163.1,900,28.09,11.139,23.349,5.315,55.69135393415179,44.30864606584821,"[84.071, 15.339, 0.59, 0.0, 0.0]",1.407370481033824,33.24114620182668,0.8500053094938619
in792sx_interrupt,9_4,9_4_3.png,163.1,900,28.09,11.139,23.349,5.315,50.86434500558036,49.13565499441964,"[74.576, 14.689, 7.91, 2.825, 0.0]",1.457500485468379,63.772627988188965,0.4396374841773224
in792sx_interrupt,9_4,9_4_30.png,163.1,900,28.09,11.139,23.349,5.315,54.03904506138393,45.96095493861607,"[75.417, 19.167, 5.417, 0.0, 0.0]",1.3925258289137816,43.3725727828351,0.673360115131421
in792sx_interrupt,9_4,9_4_31.png,163.1,900,28.09,11.139,23.349,5.315,52.40565708705357,47.59434291294643,"[70.082, 25.0, 4.918, 0.0, 0.0]",1.4385654445136196,44.85918351383597,0.6073263312411021
in792sx_interrupt,9_4,9_4_32.png,163.1,900,28.09,11.139,23.349,5.315,53.25718470982142,46.74281529017857,"[79.021, 17.483, 3.497, 0.0, 0.0]",1.4142376066164692,40.35240612291,0.730624255961029
in792sx_interrupt,9_4,9_4_33.png,163.1,900,28.09,11.139,23.349,5.315,54.45643833705357,45.54356166294643,"[79.461, 17.172, 3.367, 0.0, 0.0]",1.5222069626433237,38.06104657892118,0.7294428204009267
in792sx_interrupt,9_4,9_4_34.png,163.1,900,28.09,11.139,23.349,5.315,54.971923828125,45.028076171875,"[81.226, 14.176, 3.448, 1.149, 0.0]",1.4492191937097354,50.8877477796738,0.5456234357322025
in792sx_interrupt,9_4,9_4_35.png,163.1,900,28.09,11.139,23.349,5.315,54.2236328125,45.7763671875,"[76.033, 18.182, 5.372, 0.413, 0.0]",1.51753318850834,45.24491775772623,0.5608898655471821
in792sx_interrupt,9_4,9_4_36.png,163.1,900,28.09,11.139,23.349,5.315,50.93261718749999,49.0673828125,"[71.193, 23.457, 4.938, 0.412, 0.0]",1.5988924774077633,43.114165069878325,0.5726586740243237
in792sx_interrupt,9_4,9_4_37.png,163.1,900,28.09,11.139,23.349,5.315,51.22166224888392,48.77833775111607,"[71.654, 24.016, 4.331, 0.0, 0.0]",1.4453023638073703,41.73140048250061,0.7348422390266177
in792sx_interrupt,9_4,9_4_38.png,163.1,900,28.09,11.139,23.349,5.315,55.63755580357142,44.36244419642857,"[82.075, 17.296, 0.629, 0.0, 0.0]",1.5312482871376962,32.668491305341426,0.7533609990728896
in792sx_interrupt,9_4,9_4_39.png,163.1,900,28.09,11.139,23.349,5.315,58.965977260044646,41.03402273995536,"[88.859, 11.141, 0.0, 0.0, 0.0]",1.4294165657543498,29.54818383701997,0.8526267332804967
in792sx_interrupt,9_4,9_4_4.png,163.1,900,28.09,11.139,23.349,5.315,57.23475864955358,42.76524135044643,"[80.488, 12.805, 3.049, 3.049, 0.61]",1.6773643162709122,77.08459692847975,0.2772562949520966
in792sx_interrupt,9_4,9_4_40.png,163.1,900,28.09,11.139,23.349,5.315,52.46250697544643,47.53749302455358,"[81.402, 17.683, 0.915, 0.0, 0.0]",1.3692764302113651,36.748702683438815,0.8884427006189813
in792sx_interrupt,9_4,9_4_41.png,163.1,900,28.09,11.139,23.349,5.315,57.57149832589285,42.428501674107146,"[90.289, 9.711, 0.0, 0.0, 0.0]",1.3994615415581828,31.181962809664466,0.8709392160177433
in792sx_interrupt,9_4,9_4_42.png,163.1,900,28.09,11.139,23.349,5.315,60.86207798549107,39.13792201450893,"[77.632, 18.86, 3.509, 0.0, 0.0]",1.3991818189650231,46.59996822402793,0.6242739149339892
in792sx_interrupt,9_4,9_4_43.png,163.1,900,28.09,11.139,23.349,5.315,54.53011648995536,45.469883510044646,"[70.388, 21.845, 6.796, 0.971, 0.0]",1.590051325213249,50.41417844034246,0.5224350194339277
in792sx_interrupt,9_4,9_4_44.png,163.1,900,28.09,11.139,23.349,5.315,53.18734305245536,46.812656947544646,"[78.804, 12.5, 5.978, 2.717, 0.0]",1.4361178876346885,69.32294438460296,0.4183800552326547
in792sx_interrupt,9_4,9_4_45.png,163.1,900,28.09,11.139,23.349,5.315,57.36572265624999,42.63427734375,"[76.056, 17.84, 5.634, 0.469, 0.0]",1.4241265464989736,52.713754203009685,0.5454422758919723
in792sx_interrupt,9_4,9_4_46.png,163.1,900,28.09,11.139,23.349,5.315,56.467197963169646,43.53280203683036,"[74.886, 19.635, 5.023, 0.457, 0.0]",1.4741240331926646,49.38774847763843,0.5336556982210102
in792sx_interrupt,9_4,9_4_47.png,163.1,900,28.09,11.139,23.349,5.315,54.19267926897321,45.80732073102679,"[76.531, 21.769, 1.701, 0.0, 0.0]",1.4898707063339929,37.07026023831821,0.7706829327093602
in792sx_interrupt,9_4,9_4_48.png,163.1,900,28.09,11.139,23.349,5.315,51.43014090401786,48.56985909598215,"[81.337, 17.827, 0.836, 0.0, 0.0]",1.435290303696721,34.05303149158872,0.7840467976665165
in792sx_interrupt,9_4,9_4_49.png,163.1,900,28.09,11.139,23.349,5.315,53.71939522879464,46.28060477120536,"[70.4, 25.6, 3.6, 0.4, 0.0]",1.5775399229926774,39.80423750841735,0.72610066897315
in792sx_interrupt,9_4,9_4_5.png,163.1,900,28.09,11.139,23.349,5.315,54.6014404296875,45.3985595703125,"[75.127, 14.213, 10.152, 0.508, 0.0]",1.4044582425611734,57.62929534860533,0.5071731970218938
in792sx_interrupt,9_4,9_4_50.png,163.1,900,28.09,11.139,23.349,5.315,54.384765625,45.615234375,"[73.82, 20.601, 5.579, 0.0, 0.0]",1.537906946721123,43.53773374794686,0.6282910450543306
in792sx_interrupt,9_4,9_4_6.png,163.1,900,28.09,11.139,23.349,5.315,51.9708251953125,48.0291748046875,"[80.117, 8.772, 8.772, 2.339, 0.0]",1.5113478030164589,73.20789766422295,0.388756156936119
in792sx_interrupt,9_4,9_4_7.png,163.1,900,28.09,11.139,23.349,5.315,53.44159807477679,46.558401925223215,"[71.186, 19.774, 6.78, 2.26, 0.0]",1.3998358723903193,63.72542314280212,0.5236134201018529
in792sx_interrupt,9_4,9_4_8.png,163.1,900,28.09,11.139,23.349,5.315,55.95275878906249,44.0472412109375,"[82.609, 10.87, 4.891, 1.087, 0.543]",1.498632077446744,99.61252737449196,0.3328389449471435
in792sx_interrupt,9_4,9_4_9.png,163.1,900,28.09,11.139,23.349,5.315,55.46282087053571,44.53717912946429,"[88.372, 6.977, 2.907, 0.581, 1.163]",1.578117386001258,130.70595431249546,0.2070362455583782
in792sx_interrupt,9_5,9_5_1.png,98.7,900,29.68,0.49,1.027,0.234,54.54694475446429,45.45305524553571,"[84.438, 14.697, 0.865, 0.0, 0.0]",1.322466963883908,33.73272371741493,0.9036972009394456
in792sx_interrupt,9_5,9_5_10.png,98.7,900,29.68,0.49,1.027,0.234,59.42836216517857,40.57163783482143,"[70.0, 26.818, 3.182, 0.0, 0.0]",1.2932305754971,46.42620911575733,0.7449866231712705
in792sx_interrupt,9_5,9_5_11.png,98.7,900,29.68,0.49,1.027,0.234,56.41828264508929,43.58171735491072,"[77.344, 17.969, 4.688, 0.0, 0.0]",1.2925934954713414,45.280639445029486,0.7134587445495818
in792sx_interrupt,9_5,9_5_12.png,98.7,900,29.68,0.49,1.027,0.234,61.65797642299107,38.34202357700892,"[83.274, 15.658, 1.068, 0.0, 0.0]",1.3267251703129692,35.40665015701182,0.8161998500747536
in792sx_interrupt,9_5,9_5_13.png,98.7,900,29.68,0.49,1.027,0.234,53.51213727678571,46.487862723214285,"[73.611, 18.981, 6.944, 0.463, 0.0]",1.353593079896308,51.70798079671241,0.6665271919682328
in792sx_interrupt,9_5,9_5_14.png,98.7,900,29.68,0.49,1.027,0.234,55.75448172433036,44.245518275669646,"[75.0, 21.186, 3.814, 0.0, 0.0]",1.3069844891351703,42.60640850001451,0.7571852228181308
in792sx_interrupt,9_5,9_5_15.png,98.7,900,29.68,0.49,1.027,0.234,57.473231724330354,42.52676827566964,"[77.432, 20.233, 2.335, 0.0, 0.0]",1.3843833677371475,39.226128647877125,0.7464760271364624
in792sx_interrupt,9_5,9_5_16.png,98.7,900,29.68,0.49,1.027,0.234,55.434657505580354,44.56534249441964,"[78.439, 17.844, 3.346, 0.372, 0.0]",1.3556671697996032,42.90817534764521,0.7030789018221518
in792sx_interrupt,9_5,9_5_17.png,98.7,900,29.68,0.49,1.027,0.234,55.67967006138392,44.32032993861607,"[77.143, 19.592, 2.449, 0.816, 0.0]",1.354232961305367,45.79978314855405,0.6644108404369037
in792sx_interrupt,9_5,9_5_18.png,98.7,900,29.68,0.49,1.027,0.234,58.259102957589285,41.74089704241072,"[72.34, 24.255, 3.404, 0.0, 0.0]",1.4136549295459395,40.48634538174876,0.7101239232686966
in792sx_interrupt,9_5,9_5_19.png,98.7,900,29.68,0.49,1.027,0.234,54.7540283203125,45.2459716796875,"[68.545, 24.883, 6.573, 0.0, 0.0]",1.3615887640712572,48.59813016238196,0.6451354641137164
in792sx_interrupt,9_5,9_5_2.png,98.7,900,29.68,0.49,1.027,0.234,52.37906319754464,47.62093680245536,"[66.667, 32.171, 1.163, 0.0, 0.0]",1.3584802777337524,40.6758982184381,0.8614605216490697
in792sx_interrupt,9_5,9_5_20.png,98.7,900,29.68,0.49,1.027,0.234,55.87332589285714,44.12667410714285,"[74.9, 20.319, 4.781, 0.0, 0.0]",1.3021587440062774,47.55131494270708,0.776688565446146
in792sx_interrupt,9_5,9_5_21.png,98.7,900,29.68,0.49,1.027,0.234,60.02458844866071,39.975411551339285,"[75.983, 18.341, 5.677, 0.0, 0.0]",1.3500736547406234,44.71792229369085,0.6890011950298188
in792sx_interrupt,9_5,9_5_22.png,98.7,900,29.68,0.49,1.027,0.234,53.7896728515625,46.2103271484375,"[77.617, 18.773, 3.61, 0.0, 0.0]",1.2882570899386236,43.04972086098744,0.8006495905611976
in792sx_interrupt,9_5,9_5_23.png,98.7,900,29.68,0.49,1.027,0.234,59.12214006696429,40.87785993303572,"[81.311, 17.377, 1.311, 0.0, 0.0]",1.355755081890605,36.14949759388886,0.8209991310170723
in792sx_interrupt,9_5,9_5_24.png,98.7,900,29.68,0.49,1.027,0.234,57.34470912388393,42.65529087611607,"[79.755, 18.405, 1.84, 0.0, 0.0]",1.321004886119294,38.78362246747189,0.8328891211461532
in792sx_interrupt,9_5,9_5_25.png,98.7,900,29.68,0.49,1.027,0.234,61.89897809709821,38.10102190290179,"[90.164, 9.602, 0.234, 0.0, 0.0]",1.3151406533500114,31.028720151155216,0.8883645765073074
in792sx_interrupt,9_5,9_5_26.png,98.7,900,29.68,0.49,1.027,0.234,52.41917201450893,47.58082798549107,"[74.275, 22.101, 3.623, 0.0, 0.0]",1.3186749434932847,43.70390325105636,0.7979456326505173
in792sx_interrupt,9_5,9_5_27.png,98.7,900,29.68,0.49,1.027,0.234,53.411080496651785,46.588919503348215,"[70.609, 26.882, 2.509, 0.0, 0.0]",1.3751991201134632,40.2107877063891,0.770917748356065
in792sx_interrupt,9_5,9_5_28.png,98.7,900,29.68,0.49,1.027,0.234,52.9046630859375,47.0953369140625,"[76.271, 21.695, 2.034, 0.0, 0.0]",1.3390155249064473,37.405481240032366,0.8095873201174739
in792sx_interrupt,9_5,9_5_29.png,98.7,900,29.68,0.49,1.027,0.234,51.60478864397321,48.39521135602679,"[81.173, 16.358, 2.469, 0.0, 0.0]",1.410427783381189,38.350949564128,0.7583374105365939
in792sx_interrupt,9_5,9_5_3.png,98.7,900,29.68,0.49,1.027,0.234,55.73608398437499,44.263916015625,"[72.269, 21.849, 5.882, 0.0, 0.0]",1.4299030247667832,42.89781522131292,0.711963716582508
in792sx_interrupt,9_5,9_5_30.png,98.7,900,29.68,0.49,1.027,0.234,54.12667410714286,45.87332589285714,"[83.516, 15.934, 0.549, 0.0, 0.0]",1.3653431115519348,34.46684627486068,0.893125990479795
in792sx_interrupt,9_5,9_5_31.png,98.7,900,29.68,0.49,1.027,0.234,54.05927385602679,45.940726143973215,"[81.325, 18.072, 0.602, 0.0, 0.0]",1.3805729308917236,35.16120355587905,0.9338620635794556
in792sx_interrupt,9_5,9_5_32.png,98.7,900,29.68,0.49,1.027,0.234,65.93113490513393,34.06886509486607,"[95.644, 3.993, 0.363, 0.0, 0.0]",1.29042544179307,26.72262104778103,0.8757864695014005
in792sx_interrupt,9_5,9_5_33.png,98.7,900,29.68,0.49,1.027,0.234,60.25486537388392,39.74513462611607,"[86.45, 12.737, 0.813, 0.0, 0.0]",1.3674144438751998,34.13213571821034,0.7708506417932415
in792sx_interrupt,9_5,9_5_34.png,98.7,900,29.68,0.49,1.027,0.234,60.19583565848215,39.804164341517854,"[84.595, 14.595, 0.811, 0.0, 0.0]",1.294981964893046,34.85235940109539,0.7904743813416029
in792sx_interrupt,9_5,9_5_35.png,98.7,900,29.68,0.49,1.027,0.234,67.10545131138392,32.89454868861607,"[98.824, 1.176, 0.0, 0.0, 0.0]",1.2914441490097623,20.6718409790924,0.9444069704013548
in792sx_interrupt,9_5,9_5_36.png,98.7,900,29.68,0.49,1.027,0.234,66.09296526227678,33.907034737723215,"[95.088, 4.912, 0.0, 0.0, 0.0]",1.2926970955309556,26.23006675514053,0.8779156130835873
in792sx_interrupt,9_5,9_5_37.png,98.7,900,29.68,0.49,1.027,0.234,57.92332240513392,42.07667759486607,"[86.464, 11.878, 1.657, 0.0, 0.0]",1.3567013916095692,37.75801921506599,0.8079287369810586
in792sx_interrupt,9_5,9_5_38.png,98.7,900,29.68,0.49,1.027,0.234,52.43643624441964,47.563563755580354,"[71.53, 27.046, 1.423, 0.0, 0.0]",1.5032571979682698,36.86192101642812,0.8095963920028767
in792sx_interrupt,9_5,9_5_39.png,98.7,900,29.68,0.49,1.027,0.234,53.66428920200893,46.33571079799107,"[77.474, 20.137, 2.389, 0.0, 0.0]",1.422508908851536,36.391329364682974,0.792801374441265
in792sx_interrupt,9_5,9_5_4.png,98.7,900,29.68,0.49,1.027,0.234,66.27092633928572,33.729073660714285,"[95.374, 4.093, 0.534, 0.0, 0.0]",1.3079081120472404,26.86855485854856,0.7920016233699632
in792sx_interrupt,9_5,9_5_40.png,98.7,900,29.68,0.49,1.027,0.234,55.11021205357143,44.88978794642857,"[80.831, 16.933, 2.236, 0.0, 0.0]",1.3740222961220097,37.84745869799496,0.7920049559584128
in792sx_interrupt,9_5,9_5_41.png,98.7,900,29.68,0.49,1.027,0.234,58.7030029296875,41.2969970703125,"[82.09, 17.313, 0.597, 0.0, 0.0]",1.3103979651704212,34.66053658141988,0.8448161216883703
in792sx_interrupt,9_5,9_5_42.png,98.7,900,29.68,0.49,1.027,0.234,57.72731236049107,42.27268763950892,"[84.451, 14.024, 1.524, 0.0, 0.0]",1.328860649802794,36.05406943918786,0.8562397668938009
in792sx_interrupt,9_5,9_5_43.png,98.7,900,29.68,0.49,1.027,0.234,59.60719517299107,40.39280482700892,"[83.432, 16.272, 0.296, 0.0, 0.0]",1.4213979238878598,32.504473809129905,0.8735422841341911
in792sx_interrupt,9_5,9_5_44.png,98.7,900,29.68,0.49,1.027,0.234,53.64327566964285,46.35672433035714,"[77.444, 18.421, 3.759, 0.376, 0.0]",1.4605122722789927,47.55128450754534,0.6751087133872071
in792sx_interrupt,9_5,9_5_45.png,98.7,900,29.68,0.49,1.027,0.234,56.77926199776786,43.22073800223215,"[89.239, 10.499, 0.262, 0.0, 0.0]",1.3233788525334014,29.83998490885952,0.918443038305788
in792sx_interrupt,9_5,9_5_46.png,98.7,900,29.68,0.49,1.027,0.234,58.402099609375,41.597900390625,"[90.488, 8.997, 0.514, 0.0, 0.0]",1.3541622589265474,30.10075560193725,0.916862244326515
in792sx_interrupt,9_5,9_5_47.png,98.7,900,29.68,0.49,1.027,0.234,59.442661830357146,40.55733816964286,"[90.887, 9.113, 0.0, 0.0, 0.0]",1.3012203335902306,30.05334082425764,0.9301289762283894
in792sx_interrupt,9_5,9_5_48.png,98.7,900,29.68,0.49,1.027,0.234,57.21461704799107,42.78538295200892,"[90.355, 9.645, 0.0, 0.0, 0.0]",1.3201518099596294,30.622405550572235,0.9628014916191856
in792sx_interrupt,9_5,9_5_49.png,98.7,900,29.68,0.49,1.027,0.234,58.41465541294642,41.58534458705357,"[77.419, 19.713, 2.867, 0.0, 0.0]",1.3440283600037697,41.60606436602003,0.702308962249363
in792sx_interrupt,9_5,9_5_5.png,98.7,900,29.68,0.49,1.027,0.234,56.87465122767858,43.12534877232143,"[76.471, 20.588, 2.941, 0.0, 0.0]",1.3014908263678062,43.97112949897737,0.7163018798692066
in792sx_interrupt,9_5,9_5_50.png,98.7,900,29.68,0.49,1.027,0.234,56.45228794642857,43.54771205357143,"[80.727, 15.273, 4.0, 0.0, 0.0]",1.3369475837522165,42.68294327281979,0.7263922214649443
in792sx_interrupt,9_5,9_5_6.png,98.7,900,29.68,0.49,1.027,0.234,55.14639718191964,44.853602818080354,"[73.684, 22.672, 3.239, 0.405, 0.0]",1.4396274764802814,46.190005294048895,0.6619679464829947
in792sx_interrupt,9_5,9_5_7.png,98.7,900,29.68,0.49,1.027,0.234,58.21454729352679,41.785452706473215,"[80.997, 17.757, 1.246, 0.0, 0.0]",1.3173434662283785,38.08683773190077,0.8137109411925759
in792sx_interrupt,9_5,9_5_8.png,98.7,900,29.68,0.49,1.027,0.234,55.33656529017858,44.66343470982143,"[82.131, 14.777, 3.093, 0.0, 0.0]",1.3711067209019536,43.88723378629286,0.7256154366140396
in792sx_interrupt,9_5,9_5_9.png,98.7,900,29.68,0.49,1.027,0.234,51.60391671316964,48.396083286830354,"[67.532, 27.273, 5.195, 0.0, 0.0]",1.325994121273409,44.79632834205021,0.745875887141263
in792sx_interrupt,17_1,17_1_1.png,86.5,1000,30.1,22.309,44.12,11.281,59.03634207589285,40.963657924107146,"[50.943, 26.415, 15.094, 3.774, 3.774]",1.553958398881858,109.43239373249996,0.3290787504417024
in792sx_interrupt,17_1,17_1_10.png,86.5,1000,30.1,22.309,44.12,11.281,53.35231236049107,46.64768763950893,"[70.588, 13.725, 3.922, 7.843, 3.922]",1.5389638189127404,184.38296540662776,0.2894382792896305
in792sx_interrupt,17_1,17_1_11.png,86.5,1000,30.1,22.309,44.12,11.281,55.824759347098215,44.175240652901785,"[57.576, 15.152, 16.667, 9.091, 1.515]",1.587003217482129,99.01678484693969,0.3692612071507749
in792sx_interrupt,17_1,17_1_12.png,86.5,1000,30.1,22.309,44.12,11.281,58.87233189174107,41.12766810825893,"[54.545, 26.263, 16.162, 3.03, 0.0]",1.805215587545856,67.08876262945056,0.5054603325185056
in792sx_interrupt,17_1,17_1_13.png,86.5,1000,30.1,22.309,44.12,11.281,63.23364257812501,36.766357421875,"[54.321, 24.691, 16.049, 4.938, 0.0]",1.472751363902992,68.59691058863534,0.5106673836687826
in792sx_interrupt,17_1,17_1_14.png,86.5,1000,30.1,22.309,44.12,11.281,52.88364955357143,47.11635044642858,"[55.405, 18.919, 17.568, 6.757, 1.351]",1.5637460946452335,88.85984653446332,0.4370257502187675
in792sx_interrupt,17_1,17_1_15.png,86.5,1000,30.1,22.309,44.12,11.281,56.13577706473214,43.864222935267854,"[60.227, 18.182, 17.045, 4.545, 0.0]",1.2820569350648123,77.37131268721804,0.4111414902649396
in792sx_interrupt,17_1,17_1_16.png,86.5,1000,30.1,22.309,44.12,11.281,55.009329659598215,44.990670340401785,"[62.264, 13.208, 16.981, 3.774, 3.774]",1.559497088631747,138.1730467597027,0.2665279445584774
in792sx_interrupt,17_1,17_1_17.png,86.5,1000,30.1,22.309,44.12,11.281,58.123779296875,41.876220703125,"[49.231, 27.692, 12.308, 9.231, 1.538]",1.4390749273292445,83.90865015257445,0.400241020847325
in792sx_interrupt,17_1,17_1_18.png,86.5,1000,30.1,22.309,44.12,11.281,56.12531389508929,43.87468610491072,"[48.78, 29.268, 4.878, 14.634, 2.439]",1.4216625929930966,128.5721151424177,0.2898005918174702
in792sx_interrupt,17_1,17_1_19.png,86.5,1000,30.1,22.309,44.12,11.281,54.59298270089285,45.407017299107146,"[59.091, 15.909, 15.909, 4.545, 4.545]",1.3371755170384954,163.06032054078833,0.3276255655154578
in792sx_interrupt,17_1,17_1_2.png,86.5,1000,30.1,22.309,44.12,11.281,54.95343889508929,45.04656110491072,"[54.0, 8.0, 34.0, 0.0, 4.0]",1.601921531797165,160.47649673794527,0.3381395075827788
in792sx_interrupt,17_1,17_1_20.png,86.5,1000,30.1,22.309,44.12,11.281,49.62044852120536,50.37955147879464,"[53.061, 22.449, 14.286, 6.122, 4.082]",1.5348158805840018,178.6047193402548,0.3423367286225432
in792sx_interrupt,17_1,17_1_21.png,86.5,1000,30.1,22.309,44.12,11.281,55.88309151785714,44.11690848214286,"[63.043, 8.696, 13.043, 13.043, 2.174]",1.5150707645895132,152.54514189006375,0.2896422797047167
in792sx_interrupt,17_1,17_1_22.png,86.5,1000,30.1,22.309,44.12,11.281,55.23856026785714,44.76143973214285,"[55.172, 24.138, 10.345, 6.897, 3.448]",1.364672401394852,117.44212844310186,0.3262685205306521
in792sx_interrupt,17_1,17_1_23.png,86.5,1000,30.1,22.309,44.12,11.281,48.507603236607146,51.49239676339285,"[64.0, 18.0, 12.0, 2.0, 4.0]",1.601186006848662,206.50908516488724,0.2379158335596945
in792sx_interrupt,17_1,17_1_24.png,86.5,1000,30.1,22.309,44.12,11.281,58.982979910714285,41.01702008928572,"[69.863, 12.329, 9.589, 5.479, 2.74]",1.5344183102452815,116.21721278764424,0.3257318531056538
in792sx_interrupt,17_1,17_1_25.png,86.5,1000,30.1,22.309,44.12,11.281,52.7252197265625,47.2747802734375,"[71.429, 14.286, 7.143, 2.381, 4.762]",1.2627518797277002,248.4878655268813,0.1646728080845408
in792sx_interrupt,17_1,17_1_26.png,86.5,1000,30.1,22.309,44.12,11.281,54.693603515625,45.306396484375,"[69.091, 20.0, 3.636, 3.636, 3.636]",1.4425921168737033,196.00241286085443,0.2382982424184145
in792sx_interrupt,17_1,17_1_27.png,86.5,1000,30.1,22.309,44.12,11.281,59.0484619140625,40.9515380859375,"[61.972, 22.535, 8.451, 5.634, 1.408]",1.4105650179261122,106.63875290984817,0.3994238753912091
in792sx_interrupt,17_1,17_1_28.png,86.5,1000,30.1,22.309,44.12,11.281,55.91099330357143,44.08900669642858,"[54.0, 20.0, 18.0, 6.0, 2.0]",1.4832289024559244,117.31460680096028,0.307773197885973
in792sx_interrupt,17_1,17_1_29.png,86.5,1000,30.1,22.309,44.12,11.281,47.564697265625,52.435302734375,"[56.818, 15.909, 20.455, 0.0, 6.818]",1.497719669327053,211.8343500765353,0.2870229429404424
in792sx_interrupt,17_1,17_1_3.png,86.5,1000,30.1,22.309,44.12,11.281,45.871058872767854,54.12894112723215,"[57.143, 14.286, 14.286, 9.524, 4.762]",1.5155780713868383,164.49091958979415,0.2401962016763681
in792sx_interrupt,17_1,17_1_30.png,86.5,1000,30.1,22.309,44.12,11.281,51.93193708147321,48.06806291852679,"[71.739, 15.217, 6.522, 4.348, 2.174]",1.4458559695497706,235.2215917832532,0.1676979958071764
in792sx_interrupt,17_1,17_1_31.png,86.5,1000,30.1,22.309,44.12,11.281,52.43818010602679,47.56181989397321,"[57.5, 22.5, 10.0, 2.5, 7.5]",1.7785536144457494,139.81663966378417,0.2174908736605718
in792sx_interrupt,17_1,17_1_32.png,86.5,1000,30.1,22.309,44.12,11.281,47.18880789620536,52.811192103794646,"[45.833, 29.167, 16.667, 6.25, 2.083]",1.3111120369808795,201.5056417682892,0.3154772696292516
in792sx_interrupt,17_1,17_1_33.png,86.5,1000,30.1,22.309,44.12,11.281,45.87759835379464,54.12240164620536,"[56.522, 19.565, 15.217, 4.348, 4.348]",1.4104127673765785,178.84721413845594,0.23138420609166
in792sx_interrupt,17_1,17_1_34.png,86.5,1000,30.1,22.309,44.12,11.281,54.65358189174108,45.34641810825893,"[59.375, 18.75, 10.938, 9.375, 1.562]",1.491558619085965,103.72106950490102,0.3353064024347597
in792sx_interrupt,17_1,17_1_35.png,86.5,1000,30.1,22.309,44.12,11.281,49.815499441964285,50.18450055803572,"[55.357, 26.786, 8.929, 3.571, 5.357]",1.568426150780455,159.45384416792717,0.2429191693473043
in792sx_interrupt,17_1,17_1_36.png,86.5,1000,30.1,22.309,44.12,11.281,48.830043247767854,51.16995675223214,"[52.0, 12.0, 20.0, 14.0, 2.0]",1.6080057058309176,123.88356311135053,0.3246871844324752
in792sx_interrupt,17_1,17_1_37.png,86.5,1000,30.1,22.309,44.12,11.281,49.93538992745536,50.064610072544646,"[54.545, 18.182, 18.182, 3.636, 5.455]",1.4761543384854212,143.07734143587666,0.2823998302319128
in792sx_interrupt,17_1,17_1_38.png,86.5,1000,30.1,22.309,44.12,11.281,52.53409249441964,47.465907505580354,"[57.895, 21.053, 15.789, 2.632, 2.632]",1.364794598925715,121.80773984857622,0.3867083880411155
in792sx_interrupt,17_1,17_1_39.png,86.5,1000,30.1,22.309,44.12,11.281,38.2366943359375,61.76330566406249,"[74.359, 7.692, 7.692, 7.692, 2.564]",1.426556601372204,437.54237102513946,0.2623118597971696
in792sx_interrupt,17_1,17_1_4.png,86.5,1000,30.1,22.309,44.12,11.281,46.458653041294646,53.54134695870536,"[55.882, 17.647, 11.765, 11.765, 2.941]",1.3829040315822043,299.8504915094354,0.2090917545039588
in792sx_interrupt,17_1,17_1_40.png,86.5,1000,30.1,22.309,44.12,11.281,54.83939034598214,45.16060965401786,"[50.794, 26.984, 17.46, 3.175, 1.587]",1.4729009371101924,125.2474275183289,0.3468600957370553
in792sx_interrupt,17_1,17_1_41.png,86.5,1000,30.1,22.309,44.12,11.281,49.332972935267854,50.66702706473214,"[44.444, 20.37, 24.074, 9.259, 1.852]",1.4300018234936396,97.38188576819198,0.3688398112391987
in792sx_interrupt,17_1,17_1_42.png,86.5,1000,30.1,22.309,44.12,11.281,52.78581891741071,47.214181082589285,"[58.621, 17.241, 18.966, 1.724, 3.448]",1.27570628097203,162.25256989846477,0.2960945956655381
in792sx_interrupt,17_1,17_1_43.png,86.5,1000,30.1,22.309,44.12,11.281,47.3095703125,52.69042968749999,"[56.863, 19.608, 13.725, 5.882, 3.922]",1.2785206464264016,190.5591066657303,0.262883459352135
in792sx_interrupt,17_1,17_1_44.png,86.5,1000,30.1,22.309,44.12,11.281,50.41599818638392,49.58400181361607,"[54.167, 22.917, 10.417, 8.333, 4.167]",1.7044761195118314,132.76332689347802,0.2543760955035942
in792sx_interrupt,17_1,17_1_45.png,86.5,1000,30.1,22.309,44.12,11.281,53.89456612723215,46.10543387276786,"[64.407, 18.644, 10.169, 3.39, 3.39]",1.295216357136317,179.6979711656135,0.31207013811253
in792sx_interrupt,17_1,17_1_46.png,86.5,1000,30.1,22.309,44.12,11.281,53.56358119419643,46.43641880580357,"[61.702, 14.894, 10.638, 6.383, 6.383]",1.7600063488471818,119.25919519916792,0.2543910661959006
in792sx_interrupt,17_1,17_1_47.png,86.5,1000,30.1,22.309,44.12,11.281,50.51923479352679,49.480765206473215,"[62.162, 16.216, 10.811, 5.405, 5.405]",1.6670137622860564,331.0255782342453,0.2474257031762741
in792sx_interrupt,17_1,17_1_48.png,86.5,1000,30.1,22.309,44.12,11.281,53.78627232142858,46.21372767857143,"[50.0, 23.214, 21.429, 1.786, 3.571]",1.3405750948218225,130.89020386106617,0.3561519538370444
in792sx_interrupt,17_1,17_1_49.png,86.5,1000,30.1,22.309,44.12,11.281,52.52702985491071,47.47297014508929,"[62.295, 16.393, 13.115, 3.279, 4.918]",1.459617298910828,144.89087510252168,0.3180756986082351
in792sx_interrupt,17_1,17_1_5.png,86.5,1000,30.1,22.309,44.12,11.281,51.873692103794646,48.12630789620536,"[53.125, 20.312, 20.312, 3.125, 3.125]",1.3950811056040693,108.87799778442316,0.3485923955466824
in792sx_interrupt,17_1,17_1_50.png,86.5,1000,30.1,22.309,44.12,11.281,47.703857421875,52.29614257812501,"[46.667, 22.222, 22.222, 4.444, 4.444]",1.412479124630512,174.96040608889862,0.2540722316536638
in792sx_interrupt,17_1,17_1_6.png,86.5,1000,30.1,22.309,44.12,11.281,39.09946986607143,60.90053013392858,"[72.222, 11.111, 5.556, 8.333, 2.778]",1.6127547941855065,498.6764234859997,0.2073105032726694
in792sx_interrupt,17_1,17_1_7.png,86.5,1000,30.1,22.309,44.12,11.281,62.795235770089285,37.20476422991072,"[59.155, 21.127, 14.085, 5.634, 0.0]",1.4970016446832222,96.05202949504884,0.4287526538889509
in792sx_interrupt,17_1,17_1_8.png,86.5,1000,30.1,22.309,44.12,11.281,55.99260602678572,44.007393973214285,"[61.818, 16.364, 12.727, 5.455, 3.636]",1.966803028835544,124.45236083325908,0.31283592425349
in792sx_interrupt,17_1,17_1_9.png,86.5,1000,30.1,22.309,44.12,11.281,54.878714425223215,45.12128557477679,"[60.811, 21.622, 9.459, 6.757, 1.351]",1.7485352955443134,93.53907819714355,0.3546965026240102
in792sx_interrupt,17_2,17_2_1.png,96.3,1000,29.76,41.245,81.569,20.856,51.768624441964285,48.23137555803572,"[50.0, 26.923, 11.538, 7.692, 3.846]",1.4971509911240617,129.52206403374785,0.3248518312368549
in792sx_interrupt,17_2,17_2_10.png,96.3,1000,29.76,41.245,81.569,20.856,63.41971261160714,36.58028738839285,"[60.0, 11.429, 24.286, 4.286, 0.0]",1.3290997823951525,79.19347453549427,0.4896452494084378
in792sx_interrupt,17_2,17_2_11.png,96.3,1000,29.76,41.245,81.569,20.856,54.65480259486607,45.34519740513393,"[55.0, 18.333, 16.667, 8.333, 1.667]",1.3888442408569988,111.75869422385014,0.3985102600467488
in792sx_interrupt,17_2,17_2_12.png,96.3,1000,29.76,41.245,81.569,20.856,55.65769740513393,44.34230259486608,"[68.0, 12.0, 16.0, 2.0, 2.0]",1.3907903956975176,225.96909512330268,0.2811595171641168
in792sx_interrupt,17_2,17_2_13.png,96.3,1000,29.76,41.245,81.569,20.856,54.60850306919642,45.39149693080357,"[57.143, 19.643, 16.071, 5.357, 1.786]",1.5980416975941412,116.82674043043974,0.3098017071581438
in792sx_interrupt,17_2,17_2_14.png,96.3,1000,29.76,41.245,81.569,20.856,58.12334333147321,41.87665666852679,"[46.032, 26.984, 22.222, 3.175, 1.587]",1.4398800788515684,102.56230290702388,0.438161959616107
in792sx_interrupt,17_2,17_2_15.png,96.3,1000,29.76,41.245,81.569,20.856,58.71233258928571,41.287667410714285,"[68.056, 12.5, 11.111, 6.944, 1.389]",1.3791687406785,105.89133381638592,0.4321278643270016
in792sx_interrupt,17_2,17_2_16.png,96.3,1000,29.76,41.245,81.569,20.856,51.43092564174108,48.56907435825893,"[57.447, 8.511, 21.277, 8.511, 4.255]",1.4529207692518644,141.17289289527034,0.2885942964405283
in792sx_interrupt,17_2,17_2_17.png,96.3,1000,29.76,41.245,81.569,20.856,51.40781947544642,48.59218052455357,"[55.263, 18.421, 13.158, 5.263, 7.895]",1.5824608737833312,154.79986199260264,0.250729676596008
in792sx_interrupt,17_2,17_2_18.png,96.3,1000,29.76,41.245,81.569,20.856,51.91057477678571,48.08942522321429,"[58.182, 25.455, 10.909, 3.636, 1.818]",1.3970610743467444,184.15879838202284,0.258344472105647
in792sx_interrupt,17_2,17_2_19.png,96.3,1000,29.76,41.245,81.569,20.856,48.376028878348215,51.62397112165179,"[34.0, 26.0, 24.0, 14.0, 2.0]",1.4800470178265122,111.06015397464154,0.3986365865899891
in792sx_interrupt,17_2,17_2_2.png,96.3,1000,29.76,41.245,81.569,20.856,48.49094935825893,51.50905064174107,"[65.714, 8.571, 20.0, 2.857, 2.857]",1.545203141198173,347.5091233737019,0.2204856836304737
in792sx_interrupt,17_2,17_2_20.png,96.3,1000,29.76,41.245,81.569,20.856,52.73097446986608,47.26902553013393,"[55.814, 27.907, 9.302, 2.326, 4.651]",1.2419496930442495,250.98791959738696,0.2407927149018673
in792sx_interrupt,17_2,17_2_21.png,96.3,1000,29.76,41.245,81.569,20.856,58.41134207589286,41.58865792410714,"[50.0, 25.0, 20.0, 1.667, 3.333]",1.5582085374688144,95.841538333501,0.3913902375246786
in792sx_interrupt,17_2,17_2_22.png,96.3,1000,29.76,41.245,81.569,20.856,56.676722935267854,43.32327706473214,"[57.143, 22.222, 14.286, 3.175, 3.175]",1.5008952957200152,113.7676938872376,0.3538051617462286
in792sx_interrupt,17_2,17_2_23.png,96.3,1000,29.76,41.245,81.569,20.856,56.74926757812499,43.250732421875,"[69.767, 9.302, 11.628, 6.977, 2.326]",1.149366427048774,198.92837331836876,0.2072099124112416
in792sx_interrupt,17_2,17_2_24.png,96.3,1000,29.76,41.245,81.569,20.856,53.55050223214286,46.449497767857146,"[58.14, 13.953, 16.279, 4.651, 6.977]",1.4560655177959876,134.26602931587414,0.3012707083912455
in792sx_interrupt,17_2,17_2_25.png,96.3,1000,29.76,41.245,81.569,20.856,53.815482003348215,46.184517996651785,"[36.364, 29.545, 29.545, 0.0, 4.545]",1.5871548164816265,154.9113070776689,0.3638915358009815
in792sx_interrupt,17_2,17_2_26.png,96.3,1000,29.76,41.245,81.569,20.856,46.80419921875,53.19580078125,"[41.176, 29.412, 14.706, 2.941, 11.765]",1.4867809348217584,162.673002365139,0.2494918884654297
in792sx_interrupt,17_2,17_2_27.png,96.3,1000,29.76,41.245,81.569,20.856,48.20347377232143,51.79652622767858,"[58.929, 19.643, 14.286, 3.571, 3.571]",1.286621807056286,172.3856747921133,0.3113271254003297
in792sx_interrupt,17_2,17_2_28.png,96.3,1000,29.76,41.245,81.569,20.856,50.69911411830357,49.30088588169642,"[53.333, 16.667, 20.0, 8.333, 1.667]",1.4182401473459123,115.78327079921884,0.384464306458461
in792sx_interrupt,17_2,17_2_29.png,96.3,1000,29.76,41.245,81.569,20.856,52.56216866629464,47.43783133370536,"[54.167, 20.833, 10.417, 12.5, 2.083]",1.4283028248900196,119.5300449199834,0.3222680811832256
in792sx_interrupt,17_2,17_2_3.png,96.3,1000,29.76,41.245,81.569,20.856,52.5201416015625,47.4798583984375,"[52.381, 21.429, 16.667, 4.762, 4.762]",1.5639642051954006,137.6380127084133,0.2551060844954836
in792sx_interrupt,17_2,17_2_30.png,96.3,1000,29.76,41.245,81.569,20.856,55.242135184151785,44.757864815848215,"[44.0, 30.0, 10.0, 14.0, 2.0]",1.3286283001764083,114.22671289907817,0.3812686868337314
in792sx_interrupt,17_2,17_2_31.png,96.3,1000,29.76,41.245,81.569,20.856,58.24314662388392,41.75685337611607,"[52.0, 20.0, 16.0, 10.0, 2.0]",1.439819322342148,117.21475909721768,0.4243098066766237
in792sx_interrupt,17_2,17_2_32.png,96.3,1000,29.76,41.245,81.569,20.856,56.815185546875,43.184814453125,"[61.364, 11.364, 15.909, 4.545, 6.818]",1.2550781547058478,150.7374162518553,0.2895216347202382
in792sx_interrupt,17_2,17_2_33.png,96.3,1000,29.76,41.245,81.569,20.856,55.79188755580358,44.20811244419643,"[57.692, 17.308, 13.462, 5.769, 5.769]",1.689144163405716,113.98768792743472,0.3450312106230045
in792sx_interrupt,17_2,17_2_34.png,96.3,1000,29.76,41.245,81.569,20.856,52.70786830357142,47.29213169642857,"[67.742, 9.677, 9.677, 3.226, 9.677]",1.3608263204645388,197.07584997544816,0.1914160048034012
in792sx_interrupt,17_2,17_2_35.png,96.3,1000,29.76,41.245,81.569,20.856,46.51506696428571,53.48493303571429,"[81.481, 14.815, 0.0, 0.0, 3.704]",1.661937469485404,583.1898872713093,0.0851404310010335
in792sx_interrupt,17_2,17_2_36.png,96.3,1000,29.76,41.245,81.569,20.856,54.70136369977679,45.298636300223215,"[53.191, 17.021, 14.894, 10.638, 4.255]",1.4744490702559545,112.51193214719036,0.3925341541740282
in792sx_interrupt,17_2,17_2_37.png,96.3,1000,29.76,41.245,81.569,20.856,58.8616943359375,41.1383056640625,"[45.455, 27.273, 23.377, 3.896, 0.0]",1.307399133367294,75.75129877339644,0.5303479412674268
in792sx_interrupt,17_2,17_2_38.png,96.3,1000,29.76,41.245,81.569,20.856,52.28864397321429,47.71135602678571,"[40.476, 33.333, 14.286, 4.762, 7.143]",1.6086390855406196,111.09100706118052,0.334672582617384
in792sx_interrupt,17_2,17_2_39.png,96.3,1000,29.76,41.245,81.569,20.856,54.136526925223215,45.86347307477679,"[46.667, 25.0, 25.0, 0.0, 3.333]",1.554477572186212,127.83076184050547,0.4654770664424737
in792sx_interrupt,17_2,17_2_4.png,96.3,1000,29.76,41.245,81.569,20.856,53.01400320870536,46.985996791294646,"[66.129, 14.516, 11.29, 4.839, 3.226]",1.2684993936107232,153.1017430774857,0.2758493424860323
in792sx_interrupt,17_2,17_2_40.png,96.3,1000,29.76,41.245,81.569,20.856,44.24037388392857,55.75962611607142,"[44.118, 32.353, 14.706, 2.941, 5.882]",1.3413435691981823,271.5919069278792,0.1844209068033405
in792sx_interrupt,17_2,17_2_41.png,96.3,1000,29.76,41.245,81.569,20.856,56.94187709263393,43.05812290736607,"[57.812, 14.062, 21.875, 3.125, 3.125]",1.6536791692640755,110.34579079127371,0.4849498675767301
in792sx_interrupt,17_2,17_2_42.png,96.3,1000,29.76,41.245,81.569,20.856,50.16575404575892,49.83424595424107,"[62.5, 10.417, 12.5, 10.417, 4.167]",1.3795412859978664,124.78664063314672,0.2776670689722863
in792sx_interrupt,17_2,17_2_43.png,96.3,1000,29.76,41.245,81.569,20.856,56.911708286830354,43.08829171316964,"[50.0, 21.429, 17.857, 3.571, 7.143]",1.4915261401144986,204.3336114500933,0.2137868470326185
in792sx_interrupt,17_2,17_2_44.png,96.3,1000,29.76,41.245,81.569,20.856,58.18254743303572,41.817452566964285,"[58.696, 15.217, 15.217, 8.696, 2.174]",1.394370321076022,106.4365046340178,0.3200099305178789
