Repository: Jungmin-YUN-0/doosan_gasturbin

# doosan_gasturbin

# 1
extract_iamge_feature_from_seg/inference.py ← 이미지 피쳐값 추출//
[1] "option" _원하는 데이터 설정
[2] 경로설정
  - "data_root_path" _데이터셋 위치
  - "output_dir" _결과 저장 위치
[3] "feature_num" _이미지 피쳐값 설정

File: data_all_feature.csv (part 9 of 13)
file_x,id,Name,stress_mpa,temp_oc,LMP,mean,upper,lower,gamma,gammaP,gammaP_distrib,gammaP_aspect,gammaP_width,gammaP_circle
in792sx_interrupt,17_2,17_2_45.png,96.3,1000,29.76,41.245,81.569,20.856,59.21116420200892,40.78883579799107,"[50.909, 23.636, 16.364, 7.273, 1.818]",1.3357037129814753,98.16826837805289,0.4230287071763037
in792sx_interrupt,17_2,17_2_46.png,96.3,1000,29.76,41.245,81.569,20.856,57.52947126116072,42.470528738839285,"[49.091, 21.818, 16.364, 12.727, 0.0]",1.301818661640166,94.17232340150665,0.4041004504478535
in792sx_interrupt,17_2,17_2_47.png,96.3,1000,29.76,41.245,81.569,20.856,50.79075404575892,49.20924595424107,"[38.298, 23.404, 25.532, 10.638, 2.128]",1.7454928910590577,95.85265627795766,0.3751146690762424
in792sx_interrupt,17_2,17_2_48.png,96.3,1000,29.76,41.245,81.569,20.856,46.34425571986608,53.65574428013393,"[62.264, 16.981, 13.208, 1.887, 5.66]",1.522244561645673,143.08988370411404,0.2590432075187959
in792sx_interrupt,17_2,17_2_49.png,96.3,1000,29.76,41.245,81.569,20.856,50.673915318080354,49.32608468191964,"[62.162, 16.216, 10.811, 0.0, 10.811]",1.5035759431836535,165.45219489052155,0.2356041689088523
in792sx_interrupt,17_2,17_2_5.png,96.3,1000,29.76,41.245,81.569,20.856,55.45610700334821,44.543892996651785,"[49.02, 31.373, 9.804, 5.882, 3.922]",1.3545075354884804,139.95520594663944,0.3316752411805609
in792sx_interrupt,17_2,17_2_50.png,96.3,1000,29.76,41.245,81.569,20.856,56.7376708984375,43.2623291015625,"[55.556, 20.635, 14.286, 9.524, 0.0]",1.3253971915192435,114.09129788511312,0.4314113141294879
in792sx_interrupt,17_2,17_2_6.png,96.3,1000,29.76,41.245,81.569,20.856,56.989571707589285,43.01042829241072,"[62.5, 18.75, 10.417, 6.25, 2.083]",1.3330908691759484,145.71620397283323,0.2933707690800274
in792sx_interrupt,17_2,17_2_7.png,96.3,1000,29.76,41.245,81.569,20.856,53.60691615513393,46.39308384486608,"[54.054, 18.919, 10.811, 13.514, 2.703]",1.4708786036935655,166.56489413943223,0.2417237992924535
in792sx_interrupt,17_2,17_2_8.png,96.3,1000,29.76,41.245,81.569,20.856,50.35661969866071,49.643380301339285,"[23.214, 41.071, 17.857, 17.857, 0.0]",1.5303177847314509,79.39159445796453,0.4705759821244191
in792sx_interrupt,17_2,17_2_9.png,96.3,1000,29.76,41.245,81.569,20.856,60.85728236607143,39.14271763392857,"[62.687, 17.91, 14.925, 2.985, 1.493]",1.5069924924169982,103.44395800114116,0.3855973827427934
in792sx_interrupt,17_3,17_3_1.png,99.4,1000,29.66,49.469,97.833,25.014,57.94041224888393,42.05958775111608,"[55.932, 13.559, 27.119, 1.695, 1.695]",1.290714936788804,121.20844440698846,0.411236045405397
in792sx_interrupt,17_3,17_3_10.png,99.4,1000,29.66,49.469,97.833,25.014,54.51014927455358,45.48985072544643,"[62.0, 22.0, 14.0, 0.0, 2.0]",1.421430619035242,241.08167340647228,0.2269517332995741
in792sx_interrupt,17_3,17_3_11.png,99.4,1000,29.66,49.469,97.833,25.014,54.27315848214286,45.72684151785714,"[45.652, 21.739, 19.565, 10.87, 2.174]",1.678104498498591,122.1980869911588,0.3296239477175985
in792sx_interrupt,17_3,17_3_12.png,99.4,1000,29.66,49.469,97.833,25.014,57.31113978794643,42.68886021205357,"[60.784, 13.725, 13.725, 9.804, 1.961]",1.1682779081975811,123.73265631410706,0.3574807480275397
in792sx_interrupt,17_3,17_3_13.png,99.4,1000,29.66,49.469,97.833,25.014,60.77968052455357,39.22031947544643,"[54.286, 25.714, 10.0, 10.0, 0.0]",1.4607525803738088,81.27437541127505,0.4540990694515746
in792sx_interrupt,17_3,17_3_14.png,99.4,1000,29.66,49.469,97.833,25.014,50.28782435825892,49.71217564174107,"[51.351, 18.919, 13.514, 10.811, 5.405]",1.3795932433646974,175.2742729012624,0.2592668113165576
in792sx_interrupt,17_3,17_3_15.png,99.4,1000,29.66,49.469,97.833,25.014,52.24530901227679,47.754690987723215,"[58.333, 16.667, 14.583, 8.333, 2.083]",1.430854289999644,158.68571345834795,0.2787830138840677
in792sx_interrupt,17_3,17_3_16.png,99.4,1000,29.66,49.469,97.833,25.014,53.33975655691964,46.660243443080354,"[59.091, 13.636, 18.182, 4.545, 4.545]",1.3759339025334474,149.01126213365987,0.3079063238245155
in792sx_interrupt,17_3,17_3_17.png,99.4,1000,29.66,49.469,97.833,25.014,52.587803431919646,47.412196568080354,"[46.429, 21.429, 25.0, 3.571, 3.571]",1.39233543877011,110.10462738668178,0.3809817326197327
in792sx_interrupt,17_3,17_3_18.png,99.4,1000,29.66,49.469,97.833,25.014,52.37435477120536,47.625645228794646,"[60.656, 19.672, 11.475, 4.918, 3.279]",1.1670216005142584,147.7662185526339,0.2898773510484296
in792sx_interrupt,17_3,17_3_19.png,99.4,1000,29.66,49.469,97.833,25.014,53.40541294642858,46.59458705357143,"[52.0, 18.0, 18.0, 10.0, 2.0]",1.438193681876333,111.0296904234679,0.3270321364283847
in792sx_interrupt,17_3,17_3_2.png,99.4,1000,29.66,49.469,97.833,25.014,55.107247488839285,44.89275251116072,"[46.809, 31.915, 12.766, 4.255, 4.255]",1.3798623613458287,143.33039876034434,0.3129753294012076
in792sx_interrupt,17_3,17_3_20.png,99.4,1000,29.66,49.469,97.833,25.014,55.34816196986607,44.65183803013393,"[41.667, 31.25, 22.917, 2.083, 2.083]",1.2450602450970094,162.6914918109034,0.3641655772615352
in792sx_interrupt,17_3,17_3_21.png,99.4,1000,29.66,49.469,97.833,25.014,56.29507882254464,43.70492117745536,"[42.553, 23.404, 21.277, 10.638, 2.128]",1.449738394082084,100.1692930280648,0.3473024874697721
in792sx_interrupt,17_3,17_3_22.png,99.4,1000,29.66,49.469,97.833,25.014,48.57421875,51.42578125,"[56.098, 19.512, 12.195, 7.317, 4.878]",1.3109975368796123,209.11905566291452,0.3161798479996859
in792sx_interrupt,17_3,17_3_23.png,99.4,1000,29.66,49.469,97.833,25.014,53.44935825892857,46.55064174107143,"[56.41, 20.513, 12.821, 7.692, 2.564]",1.3422095378486425,221.94882077294503,0.3397024509306624
in792sx_interrupt,17_3,17_3_24.png,99.4,1000,29.66,49.469,97.833,25.014,56.62266322544642,43.37733677455357,"[57.692, 15.385, 19.231, 3.846, 3.846]",1.312546624464176,135.57348040368228,0.4172007746035692
in792sx_interrupt,17_3,17_3_25.png,99.4,1000,29.66,49.469,97.833,25.014,53.785226004464285,46.21477399553572,"[66.667, 13.333, 8.889, 4.444, 6.667]",1.4092474822495191,140.15149410825038,0.2592218011747617
in792sx_interrupt,17_3,17_3_26.png,99.4,1000,29.66,49.469,97.833,25.014,48.95865304129464,51.04134695870536,"[50.98, 7.843, 29.412, 9.804, 1.961]",1.4876990010542752,124.32188914662548,0.3624928985954119
in792sx_interrupt,17_3,17_3_27.png,99.4,1000,29.66,49.469,97.833,25.014,47.18505859375,52.81494140625001,"[60.0, 22.222, 11.111, 4.444, 2.222]",1.5989346063332637,248.82609099236416,0.1869579488700264
in792sx_interrupt,17_3,17_3_28.png,99.4,1000,29.66,49.469,97.833,25.014,52.47000558035714,47.52999441964285,"[52.174, 21.739, 17.391, 4.348, 4.348]",1.790748374323707,120.4808821352548,0.2971869130078901
in792sx_interrupt,17_3,17_3_29.png,99.4,1000,29.66,49.469,97.833,25.014,49.46132114955357,50.53867885044643,"[45.0, 17.5, 22.5, 12.5, 2.5]",1.5573940570736893,141.97920924079818,0.3090988720503829
in792sx_interrupt,17_3,17_3_3.png,99.4,1000,29.66,49.469,97.833,25.014,55.93994140625001,44.06005859375,"[47.541, 26.23, 19.672, 4.918, 1.639]",1.4431299178622277,100.95755480377146,0.4338980472020317
in792sx_interrupt,17_3,17_3_30.png,99.4,1000,29.66,49.469,97.833,25.014,44.44501604352679,55.554983956473215,"[40.0, 13.333, 33.333, 10.0, 3.333]",1.4377798643925015,225.70053786725867,0.2268167506078185
in792sx_interrupt,17_3,17_3_31.png,99.4,1000,29.66,49.469,97.833,25.014,51.13106863839286,48.868931361607146,"[55.102, 20.408, 16.327, 2.041, 6.122]",1.449143735770596,142.7410585696877,0.2897904446369815
in792sx_interrupt,17_3,17_3_32.png,99.4,1000,29.66,49.469,97.833,25.014,56.807076590401785,43.192923409598215,"[58.0, 20.0, 12.0, 6.0, 4.0]",1.5929102495608358,128.5206205913725,0.345590120134553
in792sx_interrupt,17_3,17_3_33.png,99.4,1000,29.66,49.469,97.833,25.014,53.88636997767857,46.11363002232143,"[47.917, 20.833, 18.75, 8.333, 4.167]",1.392114834709788,106.72388045032646,0.3200120596487533
in792sx_interrupt,17_3,17_3_34.png,99.4,1000,29.66,49.469,97.833,25.014,48.31952776227679,51.680472237723215,"[40.0, 35.556, 8.889, 11.111, 4.444]",1.6560809144370237,115.2371883099654,0.3210070811876743
in792sx_interrupt,17_3,17_3_35.png,99.4,1000,29.66,49.469,97.833,25.014,58.4234619140625,41.5765380859375,"[56.897, 20.69, 15.517, 3.448, 3.448]",1.3633682443520916,99.35146818361588,0.3371870129848466
in792sx_interrupt,17_3,17_3_36.png,99.4,1000,29.66,49.469,97.833,25.014,48.671875,51.328125,"[43.59, 25.641, 10.256, 17.949, 2.564]",1.7261725944070057,134.93658379782576,0.3104499854286762
in792sx_interrupt,17_3,17_3_37.png,99.4,1000,29.66,49.469,97.833,25.014,49.76736886160714,50.23263113839286,"[48.936, 23.404, 14.894, 8.511, 4.255]",1.3900926748477378,157.54145832443885,0.298879612283782
in792sx_interrupt,17_3,17_3_38.png,99.4,1000,29.66,49.469,97.833,25.014,52.7685546875,47.2314453125,"[49.206, 28.571, 12.698, 7.937, 1.587]",1.4936242182775987,129.7445107656248,0.4341980092252691
in792sx_interrupt,17_3,17_3_39.png,99.4,1000,29.66,49.469,97.833,25.014,55.452444893973215,44.54755510602679,"[50.0, 24.074, 12.963, 12.963, 0.0]",1.4145153611138823,115.0017214331674,0.3833717613876539
in792sx_interrupt,17_3,17_3_4.png,99.4,1000,29.66,49.469,97.833,25.014,58.32946777343751,41.6705322265625,"[65.625, 10.938, 14.062, 9.375, 0.0]",1.5595627982461593,95.0379662517646,0.395882295163893
in792sx_interrupt,17_3,17_3_40.png,99.4,1000,29.66,49.469,97.833,25.014,59.38127790178571,40.61872209821429,"[55.319, 14.894, 14.894, 12.766, 2.128]",1.4778845049906857,103.39156192838308,0.3641216995305833
in792sx_interrupt,17_3,17_3_41.png,99.4,1000,29.66,49.469,97.833,25.014,50.77697753906249,49.2230224609375,"[50.877, 21.053, 17.544, 8.772, 1.754]",1.6069413126474357,105.01750982208443,0.3620191278403127
in792sx_interrupt,17_3,17_3_42.png,99.4,1000,29.66,49.469,97.833,25.014,47.62895856584821,52.37104143415179,"[58.696, 17.391, 10.87, 6.522, 6.522]",1.399364528228672,143.65517508135474,0.2528517406552145
in792sx_interrupt,17_3,17_3_43.png,99.4,1000,29.66,49.469,97.833,25.014,56.6033935546875,43.3966064453125,"[61.667, 15.0, 16.667, 5.0, 1.667]",1.466139636137538,132.18573832077865,0.3219202838666415
in792sx_interrupt,17_3,17_3_44.png,99.4,1000,29.66,49.469,97.833,25.014,49.25258091517858,50.74741908482143,"[53.488, 16.279, 16.279, 11.628, 2.326]",1.2932642055993395,185.3381365394682,0.2572184330673939
in792sx_interrupt,17_3,17_3_45.png,99.4,1000,29.66,49.469,97.833,25.014,57.17564174107142,42.82435825892857,"[58.427, 16.854, 19.101, 5.618, 0.0]",1.4044973990459284,77.50160941806588,0.5288671872046943
in792sx_interrupt,17_3,17_3_46.png,99.4,1000,29.66,49.469,97.833,25.014,53.80275181361607,46.19724818638392,"[35.714, 38.095, 14.286, 9.524, 2.381]",1.5975276201137572,123.400412001178,0.3385487162851578
in792sx_interrupt,17_3,17_3_47.png,99.4,1000,29.66,49.469,97.833,25.014,53.83283342633929,46.16716657366071,"[63.333, 13.333, 16.667, 3.333, 3.333]",1.6248476374511729,111.56092158760644,0.3214540579071857
in792sx_interrupt,17_3,17_3_48.png,99.4,1000,29.66,49.469,97.833,25.014,59.44998604910714,40.55001395089285,"[62.121, 16.667, 13.636, 6.061, 1.515]",1.3980920622618822,101.6475521860376,0.3467744236683001
in792sx_interrupt,17_3,17_3_49.png,99.4,1000,29.66,49.469,97.833,25.014,51.36204310825892,48.63795689174107,"[53.488, 16.279, 20.93, 6.977, 2.326]",1.4020656170537038,174.72292796751722,0.2480280122656089
in792sx_interrupt,17_3,17_3_5.png,99.4,1000,29.66,49.469,97.833,25.014,56.45150320870536,43.548496791294646,"[57.812, 15.625, 18.75, 6.25, 1.562]",1.2875455224320729,116.22058385965607,0.4303957217771518
in792sx_interrupt,17_3,17_3_50.png,99.4,1000,29.66,49.469,97.833,25.014,50.74925013950893,49.25074986049107,"[56.923, 18.462, 16.923, 4.615, 3.077]",1.519618997378671,104.62652606471497,0.377609803720879
in792sx_interrupt,17_3,17_3_6.png,99.4,1000,29.66,49.469,97.833,25.014,58.98010253906249,41.0198974609375,"[54.286, 18.571, 17.143, 10.0, 0.0]",1.5008025485700147,76.95312191797213,0.4633752884714064
in792sx_interrupt,17_3,17_3_7.png,99.4,1000,29.66,49.469,97.833,25.014,54.938528878348215,45.061471121651785,"[62.264, 16.981, 11.321, 5.66, 3.774]",1.451750142303886,152.34168467372325,0.3060393456857496
in792sx_interrupt,17_3,17_3_8.png,99.4,1000,29.66,49.469,97.833,25.014,53.268955775669646,46.73104422433036,"[55.738, 19.672, 16.393, 6.557, 1.639]",1.4796328950926825,132.62759621465258,0.3777195118626528
in792sx_interrupt,17_3,17_3_9.png,99.4,1000,29.66,49.469,97.833,25.014,54.51014927455358,45.48985072544643,"[62.0, 22.0, 14.0, 0.0, 2.0]",1.421430619035242,241.08167340647228,0.2269517332995741
in792sx_interrupt,17_4,17_4_1.png,91.9,1000,29.9,31.567,62.429,15.962,54.18491908482142,45.81508091517857,"[65.079, 19.048, 7.937, 4.762, 3.175]",1.486980960822092,139.22415143884467,0.2941676184207559
in792sx_interrupt,17_4,17_4_10.png,91.9,1000,29.9,31.567,62.429,15.962,53.24802943638392,46.75197056361607,"[63.014, 23.288, 9.589, 1.37, 2.74]",1.4144256731445453,139.43366297705677,0.4004184296069956
in792sx_interrupt,17_4,17_4_11.png,91.9,1000,29.9,31.567,62.429,15.962,49.405343191964285,50.59465680803571,"[60.0, 17.778, 8.889, 8.889, 4.444]",1.2622113351974409,171.58159914929053,0.2637508274653491
in792sx_interrupt,17_4,17_4_12.png,91.9,1000,29.9,31.567,62.429,15.962,56.32890973772321,43.67109026227679,"[60.0, 18.333, 15.0, 3.333, 3.333]",1.4474764499130195,122.66343417514524,0.3440456318071813
in792sx_interrupt,17_4,17_4_13.png,91.9,1000,29.9,31.567,62.429,15.962,60.71201869419642,39.28798130580357,"[46.269, 20.896, 29.851, 2.985, 0.0]",1.356425154909709,75.30840532671122,0.4860342635290794
in792sx_interrupt,17_4,17_4_14.png,91.9,1000,29.9,31.567,62.429,15.962,57.20284598214286,42.79715401785714,"[63.934, 13.115, 16.393, 4.918, 1.639]",1.284488621604527,111.38856513397826,0.3300315478494209
in792sx_interrupt,17_4,17_4_15.png,91.9,1000,29.9,31.567,62.429,15.962,51.15879603794643,48.84120396205357,"[53.846, 17.949, 20.513, 2.564, 5.128]",1.4681272914878147,191.53469876949785,0.2556206916347284
in792sx_interrupt,17_4,17_4_16.png,91.9,1000,29.9,31.567,62.429,15.962,55.19086565290179,44.80913434709821,"[52.174, 21.739, 13.043, 8.696, 4.348]",1.4049237936867072,120.43106978395508,0.2767615939308189
in792sx_interrupt,17_4,17_4_17.png,91.9,1000,29.9,31.567,62.429,15.962,46.9757080078125,53.0242919921875,"[50.0, 15.789, 18.421, 7.895, 7.895]",1.797681617086257,136.9497247389016,0.2717949683415653
in792sx_interrupt,17_4,17_4_18.png,91.9,1000,29.9,31.567,62.429,15.962,59.1583251953125,40.8416748046875,"[48.333, 23.333, 20.0, 6.667, 1.667]",1.626069018035326,78.90502397781702,0.4428955677631338
in792sx_interrupt,17_4,17_4_19.png,91.9,1000,29.9,31.567,62.429,15.962,54.40107073102679,45.598929268973215,"[56.25, 26.562, 7.812, 6.25, 3.125]",1.4859560010546191,123.90378367393008,0.3802787824231617
in792sx_interrupt,17_4,17_4_2.png,91.9,1000,29.9,31.567,62.429,15.962,52.77169363839286,47.22830636160714,"[47.368, 26.316, 15.789, 8.772, 1.754]",1.5443951937089997,104.89132569115536,0.3651188674462706
in792sx_interrupt,17_4,17_4_20.png,91.9,1000,29.9,31.567,62.429,15.962,56.305716378348215,43.694283621651785,"[45.0, 26.667, 21.667, 3.333, 3.333]",1.4954868595443789,91.04175992458303,0.4408904415428469
in792sx_interrupt,17_4,17_4_21.png,91.9,1000,29.9,31.567,62.429,15.962,54.183872767857146,45.81612723214285,"[51.163, 23.256, 11.628, 9.302, 4.651]",1.4878913121487587,141.86052044752338,0.2779558357842019
in792sx_interrupt,17_4,17_4_22.png,91.9,1000,29.9,31.567,62.429,15.962,61.55979701450893,38.44020298549108,"[58.974, 19.231, 16.667, 5.128, 0.0]",1.7568709361680248,70.03100556689914,0.4711470127619296
in792sx_interrupt,17_4,17_4_23.png,91.9,1000,29.9,31.567,62.429,15.962,61.59406389508929,38.40593610491072,"[63.291, 18.987, 12.658, 3.797, 1.266]",1.3390984094039642,99.18936560694918,0.4517862510369219
in792sx_interrupt,17_4,17_4_24.png,91.9,1000,29.9,31.567,62.429,15.962,62.26152692522321,37.73847307477679,"[73.438, 12.5, 9.375, 3.125, 1.562]",1.8225659779301344,119.76253191050004,0.3356836422153945
in792sx_interrupt,17_4,17_4_25.png,91.9,1000,29.9,31.567,62.429,15.962,60.44215611049108,39.55784388950893,"[64.912, 15.789, 10.526, 5.263, 3.509]",1.5335475299184549,112.652086733719,0.3360781499756788
in792sx_interrupt,17_4,17_4_26.png,91.9,1000,29.9,31.567,62.429,15.962,59.46184430803572,40.538155691964285,"[61.404, 10.526, 19.298, 7.018, 1.754]",1.4490343570523965,106.33960159159452,0.3792577752299778
in792sx_interrupt,17_4,17_4_27.png,91.9,1000,29.9,31.567,62.429,15.962,52.75408063616072,47.245919363839285,"[62.0, 16.0, 14.0, 4.0, 4.0]",1.323929404267819,176.48717934025132,0.2932303143824802
in792sx_interrupt,17_4,17_4_28.png,91.9,1000,29.9,31.567,62.429,15.962,54.91315569196429,45.08684430803571,"[50.0, 18.75, 20.833, 6.25, 4.167]",1.551081438047343,111.4815068467034,0.3745724999883781
in792sx_interrupt,17_4,17_4_29.png,91.9,1000,29.9,31.567,62.429,15.962,52.45570591517858,47.54429408482143,"[45.098, 21.569, 23.529, 3.922, 5.882]",1.4311567768326012,113.8336714110492,0.341893227973466
in792sx_interrupt,17_4,17_4_3.png,91.9,1000,29.9,31.567,62.429,15.962,47.57838657924107,52.42161342075893,"[50.0, 23.529, 2.941, 17.647, 5.882]",1.3352809185460577,141.8995295577468,0.2176535431998402
in792sx_interrupt,17_4,17_4_30.png,91.9,1000,29.9,31.567,62.429,15.962,52.32517787388393,47.67482212611608,"[50.0, 15.909, 20.455, 9.091, 4.545]",1.4982464763011285,122.00219177908092,0.2845351297315909
in792sx_interrupt,17_4,17_4_31.png,91.9,1000,29.9,31.567,62.429,15.962,59.49672154017858,40.50327845982143,"[60.274, 20.548, 10.959, 8.219, 0.0]",1.3127125844825651,93.99929493821664,0.4204825959663871
in792sx_interrupt,17_4,17_4_32.png,91.9,1000,29.9,31.567,62.429,15.962,54.470040457589285,45.52995954241072,"[58.491, 18.868, 13.208, 7.547, 1.887]",1.3303188369434231,138.67735771172872,0.3199833889834786
in792sx_interrupt,17_4,17_4_33.png,91.9,1000,29.9,31.567,62.429,15.962,53.82559640066964,46.174403599330354,"[51.923, 21.154, 15.385, 7.692, 3.846]",1.5677037872380548,102.08210882424792,0.3436242044715577
in792sx_interrupt,17_4,17_4_34.png,91.9,1000,29.9,31.567,62.429,15.962,58.70239257812499,41.297607421875,"[70.492, 13.115, 8.197, 6.557, 1.639]",1.6126547312827069,123.03197402305848,0.2806158122029895
in792sx_interrupt,17_4,17_4_35.png,91.9,1000,29.9,31.567,62.429,15.962,56.02294921874999,43.97705078125,"[56.522, 17.391, 13.043, 10.87, 2.174]",1.5032503491310545,125.55907142534504,0.2906063142669271
in792sx_interrupt,17_4,17_4_36.png,91.9,1000,29.9,31.567,62.429,15.962,57.405831473214285,42.59416852678572,"[60.0, 15.0, 18.333, 5.0, 1.667]",1.653800332133636,105.66040740682938,0.3914645742107814
in792sx_interrupt,17_4,17_4_37.png,91.9,1000,29.9,31.567,62.429,15.962,60.96531459263392,39.03468540736607,"[51.471, 25.0, 14.706, 8.824, 0.0]",1.4194681722925635,80.52256373805349,0.4985577776805506
in792sx_interrupt,17_4,17_4_38.png,91.9,1000,29.9,31.567,62.429,15.962,52.96796526227679,47.032034737723215,"[54.717, 16.981, 18.868, 5.66, 3.774]",1.5995125538932853,111.08220368255805,0.3256257337721925
in792sx_interrupt,17_4,17_4_39.png,91.9,1000,29.9,31.567,62.429,15.962,52.97999790736607,47.02000209263393,"[44.231, 21.154, 19.231, 15.385, 0.0]",1.5735392157508592,94.5518234104918,0.3496601279578338
in792sx_interrupt,17_4,17_4_4.png,91.9,1000,29.9,31.567,62.429,15.962,47.520315987723215,52.47968401227679,"[52.5, 22.5, 12.5, 10.0, 2.5]",1.3116956859794762,227.94627891127985,0.2274656529518284
in792sx_interrupt,17_4,17_4_40.png,91.9,1000,29.9,31.567,62.429,15.962,53.12962123325893,46.87037876674107,"[50.0, 16.667, 20.37, 12.963, 0.0]",1.4466295369888205,100.97184704311891,0.388015861415983
in792sx_interrupt,17_4,17_4_41.png,91.9,1000,29.9,31.567,62.429,15.962,51.98695591517857,48.01304408482142,"[48.98, 20.408, 24.49, 2.041, 4.082]",1.3659886191340795,144.2236396661274,0.3184919241586463
in792sx_interrupt,17_4,17_4_42.png,91.9,1000,29.9,31.567,62.429,15.962,57.549264090401785,42.450735909598215,"[59.091, 19.697, 16.667, 3.03, 1.515]",1.5558862539391427,106.52196945299846,0.4191437615993701
in792sx_interrupt,17_4,17_4_43.png,91.9,1000,29.9,31.567,62.429,15.962,53.80065917968751,46.1993408203125,"[37.5, 21.429, 30.357, 10.714, 0.0]",1.351344772485766,86.74320313780886,0.4989851273931929
in792sx_interrupt,17_4,17_4_44.png,91.9,1000,29.9,31.567,62.429,15.962,50.97917829241071,49.020821707589285,"[58.491, 20.755, 11.321, 7.547, 1.887]",2.0233480593224984,161.6216289102344,0.2738450698038193
in792sx_interrupt,17_4,17_4_45.png,91.9,1000,29.9,31.567,62.429,15.962,55.659964425223215,44.34003557477679,"[59.574, 14.894, 14.894, 4.255, 6.383]",1.4323481112651515,126.05479647275362,0.2673637603383782
in792sx_interrupt,17_4,17_4_46.png,91.9,1000,29.9,31.567,62.429,15.962,54.43158830915179,45.568411690848215,"[40.625, 28.125, 25.0, 6.25, 0.0]",1.4489193009509131,83.43127933261361,0.4701726237570518
in792sx_interrupt,17_4,17_4_47.png,91.9,1000,29.9,31.567,62.429,15.962,53.59654017857143,46.40345982142857,"[46.154, 19.231, 25.0, 7.692, 1.923]",1.3561578288365823,112.17514737516402,0.3773621416650884
in792sx_interrupt,17_4,17_4_48.png,91.9,1000,29.9,31.567,62.429,15.962,53.919503348214285,46.08049665178572,"[52.542, 18.644, 16.949, 11.864, 0.0]",1.507147819866656,95.89195619668496,0.4011283157633362
in792sx_interrupt,17_4,17_4_49.png,91.9,1000,29.9,31.567,62.429,15.962,49.05535016741072,50.944649832589285,"[59.649, 15.789, 8.772, 14.035, 1.754]",1.6269330078239297,142.15129963867383,0.3496389486148361
in792sx_interrupt,17_4,17_4_5.png,91.9,1000,29.9,31.567,62.429,15.962,54.62009974888393,45.37990025111608,"[54.717, 18.868, 13.208, 11.321, 1.887]",1.4406639351237331,115.11197418640816,0.3603070917185983
in792sx_interrupt,17_4,17_4_50.png,91.9,1000,29.9,31.567,62.429,15.962,52.87519182477679,47.124808175223215,"[58.209, 19.403, 11.94, 8.955, 1.493]",1.419335013650939,101.21817786521731,0.4266567849852344
in792sx_interrupt,17_4,17_4_6.png,91.9,1000,29.9,31.567,62.429,15.962,56.75615583147321,43.24384416852679,"[56.25, 15.625, 21.875, 6.25, 0.0]",1.2802216811784726,102.55241396553832,0.4037657005343457
in792sx_interrupt,17_4,17_4_7.png,91.9,1000,29.9,31.567,62.429,15.962,53.32929338727679,46.67070661272321,"[58.974, 15.385, 10.256, 10.256, 5.128]",1.4421348004706565,164.9272816335017,0.2265628196391441
in792sx_interrupt,17_4,17_4_8.png,91.9,1000,29.9,31.567,62.429,15.962,41.704886300223215,58.29511369977679,"[51.724, 22.414, 15.517, 6.897, 3.448]",1.5003919797722969,172.4870151757764,0.327659393351604
in792sx_interrupt,17_4,17_4_9.png,91.9,1000,29.9,31.567,62.429,15.962,47.63950892857143,52.36049107142857,"[58.974, 23.077, 7.692, 2.564, 7.692]",1.3798937535041518,217.47956545528092,0.2563861416272365
in792sx_interrupt,17_5,17_5_1.png,77.0,1000,30.46,11.482,22.708,5.806,48.80397251674108,51.19602748325893,"[62.222, 6.667, 17.778, 8.889, 4.444]",1.496872991476873,166.21253523119142,0.30282379509288
in792sx_interrupt,17_5,17_5_10.png,77.0,1000,30.46,11.482,22.708,5.806,59.74626813616072,40.253731863839285,"[63.542, 21.875, 10.417, 3.125, 1.042]",1.4592626831932298,87.53660484988654,0.4629818391737695
in792sx_interrupt,17_5,17_5_11.png,77.0,1000,30.46,11.482,22.708,5.806,54.18701171875,45.81298828125,"[59.322, 20.339, 15.254, 3.39, 1.695]",1.3027779631434009,182.227822433736,0.3265248560758422
in792sx_interrupt,17_5,17_5_12.png,77.0,1000,30.46,11.482,22.708,5.806,60.67923409598214,39.320765904017854,"[62.857, 15.714, 14.286, 7.143, 0.0]",1.5525813290868542,86.40578600726455,0.4115017853080115
in792sx_interrupt,17_5,17_5_13.png,77.0,1000,30.46,11.482,22.708,5.806,56.46022251674108,43.53977748325893,"[68.333, 13.333, 10.0, 5.0, 3.333]",1.6903769634339258,133.48468851864504,0.3296434243860461
in792sx_interrupt,17_5,17_5_14.png,77.0,1000,30.46,11.482,22.708,5.806,45.206996372767854,54.79300362723214,"[47.619, 28.571, 19.048, 2.381, 2.381]",1.3600787724679484,312.0841407764857,0.2276518826910916
in792sx_interrupt,17_5,17_5_15.png,77.0,1000,30.46,11.482,22.708,5.806,46.68178013392857,53.31821986607142,"[55.319, 23.404, 12.766, 4.255, 4.255]",1.6623291416419643,188.1412193181363,0.2421048749582805
in792sx_interrupt,17_5,17_5_16.png,77.0,1000,30.46,11.482,22.708,5.806,59.007393973214285,40.99260602678572,"[52.083, 30.208, 14.583, 3.125, 0.0]",1.4928510152624854,69.92178480465304,0.4958727473666433
in792sx_interrupt,17_5,17_5_17.png,77.0,1000,30.46,11.482,22.708,5.806,50.540771484375,49.459228515625,"[46.875, 29.688, 17.188, 3.125, 3.125]",1.336267439595162,128.09292663461449,0.3455619853625149
in792sx_interrupt,17_5,17_5_18.png,77.0,1000,30.46,11.482,22.708,5.806,43.23512486049107,56.76487513950893,"[52.083, 29.167, 14.583, 2.083, 2.083]",1.3777217766765946,338.9191728490574,0.2426984602992604
in792sx_interrupt,17_5,17_5_19.png,77.0,1000,30.46,11.482,22.708,5.806,60.83827427455357,39.16172572544643,"[52.381, 20.635, 20.635, 4.762, 1.587]",1.5774631346435972,84.98003722815639,0.4569025340573763
in792sx_interrupt,17_5,17_5_2.png,77.0,1000,30.46,11.482,22.708,5.806,53.38562011718751,46.6143798828125,"[63.462, 13.462, 15.385, 1.923, 5.769]",1.5857736525027673,138.96883783483162,0.2908093865055232
in792sx_interrupt,17_5,17_5_20.png,77.0,1000,30.46,11.482,22.708,5.806,56.48376464843749,43.5162353515625,"[49.057, 16.981, 24.528, 9.434, 0.0]",1.394315416765192,98.5961881654795,0.374637300960404
in792sx_interrupt,17_5,17_5_21.png,77.0,1000,30.46,11.482,22.708,5.806,55.95493861607142,44.04506138392857,"[57.895, 25.0, 11.842, 3.947, 1.316]",1.3041903818089138,124.24850687640918,0.3978285288779196
in792sx_interrupt,17_5,17_5_22.png,77.0,1000,30.46,11.482,22.708,5.806,56.49335588727679,43.506644112723215,"[72.632, 14.737, 7.368, 4.211, 1.053]",1.3729825474374275,112.63738885320264,0.3688140024805363
in792sx_interrupt,17_5,17_5_23.png,77.0,1000,30.46,11.482,22.708,5.806,58.25238909040179,41.747610909598215,"[61.818, 20.0, 10.909, 3.636, 3.636]",1.294304265928264,138.9034044211592,0.3309627246006081
in792sx_interrupt,17_5,17_5_24.png,77.0,1000,30.46,11.482,22.708,5.806,56.862357003348215,43.137642996651785,"[62.025, 18.987, 13.924, 3.797, 1.266]",1.3946438953671212,99.96060034937022,0.4052742262610536
in792sx_interrupt,17_5,17_5_25.png,77.0,1000,30.46,11.482,22.708,5.806,51.99619838169642,48.00380161830357,"[72.5, 10.0, 5.0, 5.0, 7.5]",1.3880362046038002,194.75353600604797,0.2427817032082549
in792sx_interrupt,17_5,17_5_26.png,77.0,1000,30.46,11.482,22.708,5.806,52.22037179129464,47.77962820870536,"[63.83, 17.021, 8.511, 6.383, 4.255]",1.6265278441598583,171.72216949725194,0.2622625930090221
in792sx_interrupt,17_5,17_5_27.png,77.0,1000,30.46,11.482,22.708,5.806,51.322806222098215,48.677193777901785,"[60.0, 11.111, 20.0, 4.444, 4.444]",1.5876790611243727,203.94844211270225,0.2958285675525292
in792sx_interrupt,17_5,17_5_28.png,77.0,1000,30.46,11.482,22.708,5.806,52.98592703683036,47.014072963169646,"[62.0, 10.0, 14.0, 12.0, 2.0]",1.6935605618155103,127.16718873116204,0.3021245026359381
in792sx_interrupt,17_5,17_5_29.png,77.0,1000,30.46,11.482,22.708,5.806,56.87604631696429,43.12395368303572,"[60.0, 23.75, 10.0, 5.0, 1.25]",1.4192615136887945,90.74159168376708,0.4399191684928588
in792sx_interrupt,17_5,17_5_3.png,77.0,1000,30.46,11.482,22.708,5.806,52.869437081473215,47.13056291852679,"[56.604, 16.981, 15.094, 9.434, 1.887]",1.5335393702685045,135.28248026960213,0.3051986169941754
in792sx_interrupt,17_5,17_5_30.png,77.0,1000,30.46,11.482,22.708,5.806,50.02467564174107,49.97532435825892,"[50.0, 17.308, 25.0, 3.846, 3.846]",1.331593062849017,130.29890073954843,0.3402679745164553
in792sx_interrupt,17_5,17_5_31.png,77.0,1000,30.46,11.482,22.708,5.806,50.53283691406249,49.4671630859375,"[46.939, 22.449, 22.449, 4.082, 4.082]",1.4533456495066333,152.71740756294983,0.334752607656621
in792sx_interrupt,17_5,17_5_32.png,77.0,1000,30.46,11.482,22.708,5.806,51.01318359375,48.98681640625,"[69.388, 8.163, 12.245, 4.082, 6.122]",1.3312175661478391,192.25563664995136,0.2969511785211205
in792sx_interrupt,17_5,17_5_33.png,77.0,1000,30.46,11.482,22.708,5.806,54.75088936941964,45.24911063058036,"[67.391, 15.217, 8.696, 4.348, 4.348]",1.5589172062461678,152.92132228271083,0.2242671573663096
in792sx_interrupt,17_5,17_5_34.png,77.0,1000,30.46,11.482,22.708,5.806,54.427315848214285,45.57268415178572,"[53.125, 20.312, 17.188, 9.375, 0.0]",1.3871951874531312,101.4119485044337,0.3695308609688844
in792sx_interrupt,17_5,17_5_35.png,77.0,1000,30.46,11.482,22.708,5.806,53.25439453125001,46.74560546875,"[55.556, 20.0, 6.667, 13.333, 4.444]",1.4662463772099716,124.8542852347674,0.2467367683314502
in792sx_interrupt,17_5,17_5_36.png,77.0,1000,30.46,11.482,22.708,5.806,56.25488281249999,43.7451171875,"[60.0, 15.556, 11.111, 11.111, 2.222]",1.4664773907153914,144.34998697348482,0.2410306504524085
in792sx_interrupt,17_5,17_5_37.png,77.0,1000,30.46,11.482,22.708,5.806,52.25673130580357,47.74326869419643,"[54.167, 18.75, 14.583, 10.417, 2.083]",1.3354199280869157,125.56459414029985,0.2804420736678041
in792sx_interrupt,17_5,17_5_38.png,77.0,1000,30.46,11.482,22.708,5.806,50.174560546875,49.825439453125,"[58.333, 20.0, 13.333, 6.667, 1.667]",1.7044673813353923,149.69425462905278,0.3228860044545085
in792sx_interrupt,17_5,17_5_39.png,77.0,1000,30.46,11.482,22.708,5.806,53.217075892857146,46.78292410714286,"[53.846, 18.462, 18.462, 7.692, 1.538]",1.49058575531369,100.24331803917916,0.4215507925900868
in792sx_interrupt,17_5,17_5_4.png,77.0,1000,30.46,11.482,22.708,5.806,42.06490652901786,57.93509347098215,"[70.0, 10.0, 14.0, 4.0, 2.0]",1.3888147642338602,459.79084116324873,0.4431067646147281
in792sx_interrupt,17_5,17_5_40.png,77.0,1000,30.46,11.482,22.708,5.806,57.45823451450893,42.54176548549108,"[61.224, 12.245, 10.204, 16.327, 0.0]",1.4706747562522382,105.2044102388602,0.3127947882656895
in792sx_interrupt,17_5,17_5_41.png,77.0,1000,30.46,11.482,22.708,5.806,52.191074916294646,47.80892508370536,"[62.069, 22.414, 10.345, 1.724, 3.448]",1.6951923595191218,135.55286079267623,0.2513994189011456
in792sx_interrupt,17_5,17_5_42.png,77.0,1000,30.46,11.482,22.708,5.806,51.4593505859375,48.5406494140625,"[64.706, 15.686, 9.804, 5.882, 3.922]",1.4023027658603855,248.40155997731537,0.2699722278892232
in792sx_interrupt,17_5,17_5_43.png,77.0,1000,30.46,11.482,22.708,5.806,46.94719587053572,53.052804129464285,"[78.261, 4.348, 8.696, 4.348, 4.348]",1.238625174125056,243.23486451134417,0.1824644187868322
in792sx_interrupt,17_5,17_5_44.png,77.0,1000,30.46,11.482,22.708,5.806,60.99356515066964,39.006434849330354,"[57.471, 19.54, 19.54, 3.448, 0.0]",1.3874073206668052,80.59709122729072,0.5669514869637574
in792sx_interrupt,17_5,17_5_45.png,77.0,1000,30.46,11.482,22.708,5.806,53.09718540736608,46.90281459263393,"[64.0, 16.0, 13.333, 5.333, 1.333]",1.4464010111329912,108.92956077389904,0.3622107604641138
in792sx_interrupt,17_5,17_5_46.png,77.0,1000,30.46,11.482,22.708,5.806,52.7191162109375,47.2808837890625,"[64.486, 14.019, 15.888, 5.607, 0.0]",1.5366980592392,73.19935853549944,0.3761281361508405
in792sx_interrupt,17_5,17_5_47.png,77.0,1000,30.46,11.482,22.708,5.806,40.81368582589286,59.186314174107146,"[39.759, 31.325, 22.892, 3.614, 2.41]",1.5929990348053786,94.30208426469083,0.4321467657889827
in792sx_interrupt,17_5,17_5_48.png,77.0,1000,30.46,11.482,22.708,5.806,45.260009765625,54.739990234375,"[60.0, 20.0, 14.667, 4.0, 1.333]",1.605099295461722,149.11933826637653,0.3320866430506657
in792sx_interrupt,17_5,17_5_49.png,77.0,1000,30.46,11.482,22.708,5.806,50.64627511160714,49.35372488839286,"[51.163, 27.907, 11.628, 4.651, 4.651]",1.5828621778867644,218.0380450538381,0.1949273362260025
in792sx_interrupt,17_5,17_5_5.png,77.0,1000,30.46,11.482,22.708,5.806,56.16577148437501,43.834228515625,"[73.333, 12.0, 8.0, 4.0, 2.667]",1.6358751932461406,108.14558672631549,0.2275735845614007
in792sx_interrupt,17_5,17_5_50.png,77.0,1000,30.46,11.482,22.708,5.806,53.94060407366072,46.059395926339285,"[78.667, 12.0, 4.0, 1.333, 4.0]",1.2767514887710418,178.077642157106,0.236291125217361
in792sx_interrupt,17_5,17_5_51.png,77.0,1000,30.46,11.482,22.708,5.806,54.91786411830357,45.08213588169643,"[63.043, 21.739, 4.348, 6.522, 4.348]",1.3605972148132457,168.33480597294434,0.2269509246432829
in792sx_interrupt,17_5,17_5_6.png,77.0,1000,30.46,11.482,22.708,5.806,55.31563895089285,44.68436104910714,"[57.576, 24.242, 10.606, 4.545, 3.03]",1.537560298315875,121.34593415703984,0.2994127493870994
in792sx_interrupt,17_5,17_5_7.png,77.0,1000,30.46,11.482,22.708,5.806,56.162109375,43.837890625,"[73.529, 13.235, 5.882, 5.882, 1.471]",1.5630247191928173,141.5622186626218,0.2644523315177562
in792sx_interrupt,17_5,17_5_8.png,77.0,1000,30.46,11.482,22.708,5.806,45.199672154017854,54.80032784598215,"[66.667, 15.0, 11.667, 5.0, 1.667]",1.5440193478933602,245.6538198918314,0.2444119183042976
in792sx_interrupt,17_5,17_5_9.png,77.0,1000,30.46,11.482,22.708,5.806,56.436680385044646,43.56331961495536,"[69.231, 15.385, 11.538, 1.282, 2.564]",1.3803309556128225,128.3581174019238,0.3356721974116774
in792sx_interrupt,18_1,18_1_1.png,38.4,1000,32.66,0.214,0.424,0.108,50.0579833984375,49.9420166015625,"[70.866, 18.11, 10.236, 0.0, 0.787]",1.877815228663811,103.67259764771993,0.450718623509317
in792sx_interrupt,18_1,18_1_10.png,38.4,1000,32.66,0.214,0.424,0.108,61.52587890625,38.47412109375,"[75.676, 19.82, 4.505, 0.0, 0.0]",1.3228606325723478,46.53709359799543,0.895510847438516
in792sx_interrupt,18_1,18_1_11.png,38.4,1000,32.66,0.214,0.424,0.108,58.17147391183036,41.828526088169646,"[77.689, 17.53, 4.781, 0.0, 0.0]",1.4809683450948463,44.61380949506616,0.7656192644378598
in792sx_interrupt,18_1,18_1_12.png,38.4,1000,32.66,0.214,0.424,0.108,53.877999441964285,46.12200055803572,"[59.868, 27.632, 11.184, 1.316, 0.0]",1.485199064677259,54.98197384119776,0.5827804119656068
in792sx_interrupt,18_1,18_1_13.png,38.4,1000,32.66,0.214,0.424,0.108,54.49087960379464,45.50912039620536,"[70.0, 23.333, 6.19, 0.476, 0.0]",1.527287795004307,47.11005226055419,0.6827372164558289
in792sx_interrupt,18_1,18_1_14.png,38.4,1000,32.66,0.214,0.424,0.108,56.65570940290179,43.34429059709821,"[70.536, 25.0, 4.464, 0.0, 0.0]",1.6663229128402417,40.14543751058503,0.7508263980016799
in792sx_interrupt,18_1,18_1_15.png,38.4,1000,32.66,0.214,0.424,0.108,55.239083426339285,44.76091657366072,"[64.249, 27.979, 7.772, 0.0, 0.0]",1.9662796435868428,41.246227079034384,0.6986065585239075
in792sx_interrupt,18_1,18_1_16.png,38.4,1000,32.66,0.214,0.424,0.108,61.469552176339285,38.53044782366072,"[73.305, 25.424, 1.271, 0.0, 0.0]",1.454659261023188,40.0932327534137,0.8376638077384482
in792sx_interrupt,18_1,18_1_17.png,38.4,1000,32.66,0.214,0.424,0.108,58.18385532924108,41.81614467075893,"[63.277, 28.249, 8.475, 0.0, 0.0]",1.509855311426083,45.52579897603281,0.7277913954653433
in792sx_interrupt,18_1,18_1_18.png,38.4,1000,32.66,0.214,0.424,0.108,56.04248046875,43.95751953125,"[69.312, 20.635, 9.524, 0.529, 0.0]",1.479063167734819,53.684189056473095,0.6667403477428067
in792sx_interrupt,18_1,18_1_19.png,38.4,1000,32.66,0.214,0.424,0.108,59.796055385044646,40.20394461495536,"[64.74, 27.746, 7.514, 0.0, 0.0]",1.5963217992872711,44.63943636625624,0.7741918426408065
in792sx_interrupt,18_1,18_1_2.png,38.4,1000,32.66,0.214,0.424,0.108,56.35794503348214,43.642054966517854,"[63.587, 28.804, 7.609, 0.0, 0.0]",1.5565028634194302,45.30573405979142,0.7499366213654589
in792sx_interrupt,18_1,18_1_20.png,38.4,1000,32.66,0.214,0.424,0.108,58.839896065848215,41.160103934151785,"[72.646, 22.422, 4.484, 0.448, 0.0]",1.5112466596025569,45.897198812716574,0.7591685529750621
in792sx_interrupt,18_1,18_1_21.png,38.4,1000,32.66,0.214,0.424,0.108,61.09592982700893,38.90407017299108,"[84.718, 13.621, 1.661, 0.0, 0.0]",1.4371334897862953,38.66894357824119,0.8327988010525302
in792sx_interrupt,18_1,18_1_22.png,38.4,1000,32.66,0.214,0.424,0.108,61.16716657366072,38.832833426339285,"[78.136, 20.789, 1.075, 0.0, 0.0]",1.4306787675861896,38.43670164864008,0.8603300000211115
in792sx_interrupt,18_1,18_1_23.png,38.4,1000,32.66,0.214,0.424,0.108,58.84268624441964,41.157313755580354,"[75.862, 19.397, 4.741, 0.0, 0.0]",1.6992567334233106,37.87048227995442,0.7546487305023392
in792sx_interrupt,18_1,18_1_24.png,38.4,1000,32.66,0.214,0.424,0.108,56.175101143973215,43.82489885602679,"[63.043, 28.261, 8.696, 0.0, 0.0]",1.6067775150423993,46.904416168701886,0.686571397563184
in792sx_interrupt,18_1,18_1_25.png,38.4,1000,32.66,0.214,0.424,0.108,60.175083705357146,39.82491629464286,"[61.585, 29.268, 9.146, 0.0, 0.0]",1.4375934679136853,50.328551937716576,0.7400267097375421
in792sx_interrupt,18_1,18_1_26.png,38.4,1000,32.66,0.214,0.424,0.108,52.63724190848215,47.36275809151786,"[60.563, 26.761, 11.972, 0.0, 0.704]",1.5978657978475117,68.18204129131097,0.5867235604223623
in792sx_interrupt,18_1,18_1_27.png,38.4,1000,32.66,0.214,0.424,0.108,54.5782470703125,45.4217529296875,"[66.304, 25.543, 7.609, 0.543, 0.0]",1.4408801849971833,53.586231906388704,0.6710955922361951
in792sx_interrupt,18_1,18_1_28.png,38.4,1000,32.66,0.214,0.424,0.108,55.81560407366072,44.184395926339285,"[63.918, 29.897, 5.67, 0.515, 0.0]",1.5819276298113816,48.86835456238436,0.7435327685682532
in792sx_interrupt,18_1,18_1_29.png,38.4,1000,32.66,0.214,0.424,0.108,55.367257254464285,44.63274274553572,"[70.833, 20.833, 7.292, 1.042, 0.0]",1.481491581117501,53.67547387016942,0.6154312512098449
in792sx_interrupt,18_1,18_1_3.png,38.4,1000,32.66,0.214,0.424,0.108,57.838919503348215,42.161080496651785,"[59.116, 34.254, 6.63, 0.0, 0.0]",1.4299089833597567,45.63920105655961,0.7982884011741569
in792sx_interrupt,18_1,18_1_30.png,38.4,1000,32.66,0.214,0.424,0.108,55.23446219308036,44.76553780691964,"[72.581, 18.28, 8.602, 0.538, 0.0]",1.5661664126004144,52.05189065551728,0.6432354069002953
in792sx_interrupt,18_1,18_1_31.png,38.4,1000,32.66,0.214,0.424,0.108,59.45818219866072,40.541817801339285,"[71.875, 21.354, 6.771, 0.0, 0.0]",1.535592774893189,45.75402705161493,0.7139652373139325
in792sx_interrupt,18_1,18_1_32.png,38.4,1000,32.66,0.214,0.424,0.108,61.663818359375,38.336181640625,"[64.943, 29.31, 5.747, 0.0, 0.0]",1.5709644957319018,45.52455247176994,0.7738130074258087
in792sx_interrupt,18_1,18_1_33.png,38.4,1000,32.66,0.214,0.424,0.108,55.15703473772321,44.84296526227679,"[60.106, 34.574, 4.787, 0.532, 0.0]",1.7703992739905066,43.213430107769774,0.6921283296829828
in792sx_interrupt,18_1,18_1_34.png,38.4,1000,32.66,0.214,0.424,0.108,51.97187151227679,48.028128487723215,"[65.263, 25.789, 8.947, 0.0, 0.0]",1.708342859713655,46.46561616397208,0.6762321084083458
in792sx_interrupt,18_1,18_1_35.png,38.4,1000,32.66,0.214,0.424,0.108,56.22846330915179,43.77153669084821,"[66.477, 24.432, 8.523, 0.568, 0.0]",1.6019576818567791,47.73383028967636,0.6440980797623285
in792sx_interrupt,18_1,18_1_36.png,38.4,1000,32.66,0.214,0.424,0.108,66.76304408482143,33.23695591517858,"[93.651, 5.556, 0.794, 0.0, 0.0]",1.291907036784375,31.89108336136296,1.0143710792292648
in792sx_interrupt,18_1,18_1_37.png,38.4,1000,32.66,0.214,0.424,0.108,53.13868931361607,46.86131068638393,"[55.195, 32.468, 11.688, 0.649, 0.0]",1.7500842908151162,50.01321147146137,0.6603986500591643
in792sx_interrupt,18_1,18_1_38.png,38.4,1000,32.66,0.214,0.424,0.108,54.21569824218751,45.7843017578125,"[66.48, 25.698, 7.263, 0.559, 0.0]",1.5993192181097078,49.458702424802816,0.6598830081795135
in792sx_interrupt,18_1,18_1_39.png,38.4,1000,32.66,0.214,0.424,0.108,53.705618722098215,46.294381277901785,"[65.143, 25.143, 9.143, 0.571, 0.0]",1.7442112630702429,46.78959085681487,0.6247104299534394
in792sx_interrupt,18_1,18_1_4.png,38.4,1000,32.66,0.214,0.424,0.108,33.750784737723215,66.24921526227678,"[63.415, 14.634, 14.634, 4.878, 2.439]",1.652556249870742,462.108190335602,0.1919317199003726
in792sx_interrupt,18_1,18_1_40.png,38.4,1000,32.66,0.214,0.424,0.108,58.60665457589286,41.39334542410714,"[65.605, 26.115, 7.643, 0.637, 0.0]",1.5693347847628694,52.432831720375816,0.7103805579097695
in792sx_interrupt,18_1,18_1_41.png,38.4,1000,32.66,0.214,0.424,0.108,66.96969168526786,33.030308314732146,"[91.831, 7.887, 0.282, 0.0, 0.0]",1.309410958597308,33.563423109342665,1.011701096740818
