Repository: Jungmin-YUN-0/doosan_gasturbin

# doosan_gasturbin

# 1
extract_iamge_feature_from_seg/inference.py ← 이미지 피쳐값 추출//
[1] "option" _원하는 데이터 설정
[2] 경로설정
  - "data_root_path" _데이터셋 위치
  - "output_dir" _결과 저장 위치
[3] "feature_num" _이미지 피쳐값 설정

File: data_all_feature.csv (part 10 of 13)
file_x,id,Name,stress_mpa,temp_oc,LMP,mean,upper,lower,gamma,gammaP,gammaP_distrib,gammaP_aspect,gammaP_width,gammaP_circle
in792sx_interrupt,18_1,18_1_42.png,38.4,1000,32.66,0.214,0.424,0.108,60.05057198660714,39.94942801339285,"[65.285, 32.124, 2.591, 0.0, 0.0]",1.6924071055166936,39.20257405313424,0.796372064867843
in792sx_interrupt,18_1,18_1_43.png,38.4,1000,32.66,0.214,0.424,0.108,59.11298479352679,40.887015206473215,"[70.526, 24.737, 4.211, 0.526, 0.0]",1.4282759912824146,54.94858028060381,0.7696110588105737
in792sx_interrupt,18_1,18_1_44.png,38.4,1000,32.66,0.214,0.424,0.108,66.14188058035714,33.858119419642854,"[92.895, 6.316, 0.789, 0.0, 0.0]",1.3724703995715586,32.15266697636751,1.0024588098525475
in792sx_interrupt,18_1,18_1_45.png,38.4,1000,32.66,0.214,0.424,0.108,55.361153738839285,44.63884626116072,"[51.587, 30.159, 18.254, 0.0, 0.0]",1.527625265993979,53.42859938096611,0.5689489044090447
in792sx_interrupt,18_1,18_1_46.png,38.4,1000,32.66,0.214,0.424,0.108,57.56862095424107,42.43137904575892,"[69.856, 26.316, 3.828, 0.0, 0.0]",1.5991314156975658,41.06486868625569,0.7256433075062537
in792sx_interrupt,18_1,18_1_47.png,38.4,1000,32.66,0.214,0.424,0.108,54.84575544084821,45.154244559151785,"[67.662, 25.373, 6.965, 0.0, 0.0]",1.726283295292797,42.32358479899248,0.7514144504989575
in792sx_interrupt,18_1,18_1_48.png,38.4,1000,32.66,0.214,0.424,0.108,61.11572265625001,38.88427734375,"[75.29, 22.78, 1.931, 0.0, 0.0]",1.3878400868394878,41.95106586796606,0.9429662696608166
in792sx_interrupt,18_1,18_1_49.png,38.4,1000,32.66,0.214,0.424,0.108,57.62730189732142,42.37269810267857,"[70.335, 22.967, 6.699, 0.0, 0.0]",1.942864206948092,37.849596506393965,0.7342847993074592
in792sx_interrupt,18_1,18_1_5.png,38.4,1000,32.66,0.214,0.424,0.108,33.01749093191964,66.98250906808035,"[61.29, 22.581, 6.452, 0.0, 9.677]",1.6559173403386271,271.7058728995349,0.1398172608890524
in792sx_interrupt,18_1,18_1_50.png,38.4,1000,32.66,0.214,0.424,0.108,60.27064732142857,39.72935267857143,"[66.071, 23.81, 10.119, 0.0, 0.0]",1.404726778226881,47.86012154793187,0.6513829477024355
in792sx_interrupt,18_1,18_1_6.png,38.4,1000,32.66,0.214,0.424,0.108,41.2921142578125,58.70788574218751,"[49.333, 26.667, 17.333, 2.667, 4.0]",1.6155867461492188,104.63715526547024,0.3338506468520477
in792sx_interrupt,18_1,18_1_7.png,38.4,1000,32.66,0.214,0.424,0.108,55.11814662388392,44.88185337611607,"[63.842, 27.684, 8.475, 0.0, 0.0]",1.4573763684612158,49.468676823465714,0.658663933783382
in792sx_interrupt,18_1,18_1_8.png,38.4,1000,32.66,0.214,0.424,0.108,54.621146065848215,45.378853934151785,"[68.269, 25.0, 6.731, 0.0, 0.0]",1.731709629185498,43.939987714782,0.7015860256898255
in792sx_interrupt,18_1,18_1_9.png,38.4,1000,32.66,0.214,0.424,0.108,57.53976004464286,42.460239955357146,"[64.824, 28.643, 6.533, 0.0, 0.0]",1.4887167373547452,44.55414393075928,0.711004299512761
in792sx_interrupt,18_2,18_2_1.png,60.0,1000,31.25,2.762,5.463,1.397,53.60456194196429,46.39543805803572,"[55.0, 25.0, 16.25, 2.5, 1.25]",1.5388322530853724,94.81165976049674,0.383030624476722
in792sx_interrupt,18_2,18_2_10.png,60.0,1000,31.25,2.762,5.463,1.397,55.37379673549108,44.62620326450893,"[61.017, 18.644, 13.559, 3.39, 3.39]",1.5383398632144902,119.53770619429012,0.3400563695527347
in792sx_interrupt,18_2,18_2_11.png,60.0,1000,31.25,2.762,5.463,1.397,50.79677036830357,49.20322963169642,"[60.87, 21.739, 8.696, 7.246, 1.449]",1.5638795436174853,132.1501801318352,0.3427123009414787
in792sx_interrupt,18_2,18_2_12.png,60.0,1000,31.25,2.762,5.463,1.397,50.37118094308036,49.628819056919646,"[51.562, 21.875, 17.188, 7.812, 1.562]",1.385366878904582,113.42028266567296,0.355809925171651
in792sx_interrupt,18_2,18_2_13.png,60.0,1000,31.25,2.762,5.463,1.397,60.97508021763392,39.02491978236607,"[52.381, 25.0, 21.429, 1.19, 0.0]",1.4859590531293916,67.07149059523638,0.5392316678186078
in792sx_interrupt,18_2,18_2_14.png,60.0,1000,31.25,2.762,5.463,1.397,56.89426967075892,43.10573032924107,"[59.375, 15.625, 15.625, 9.375, 0.0]",1.509743306107169,89.09690048898442,0.3929853377022625
in792sx_interrupt,18_2,18_2_15.png,60.0,1000,31.25,2.762,5.463,1.397,49.43516322544642,50.56483677455357,"[69.767, 13.953, 2.326, 9.302, 4.651]",1.732502525300334,140.8156212258951,0.2167459175669902
in792sx_interrupt,18_2,18_2_16.png,60.0,1000,31.25,2.762,5.463,1.397,55.72719029017858,44.27280970982143,"[56.25, 29.167, 8.333, 4.167, 2.083]",1.68114027557368,146.72231593915183,0.2849679456681149
in792sx_interrupt,18_2,18_2_17.png,60.0,1000,31.25,2.762,5.463,1.397,50.88527134486607,49.11472865513392,"[38.636, 29.545, 15.909, 11.364, 4.545]",1.451039327088242,122.89229592412984,0.3593086520543
in792sx_interrupt,18_2,18_2_18.png,60.0,1000,31.25,2.762,5.463,1.397,56.39543805803572,43.604561941964285,"[47.059, 30.882, 16.176, 5.882, 0.0]",1.4213305964828489,92.05761995333948,0.4249963429054059
in792sx_interrupt,18_2,18_2_19.png,60.0,1000,31.25,2.762,5.463,1.397,37.02139718191964,62.978602818080354,"[52.0, 12.0, 16.0, 12.0, 8.0]",1.5873307425950685,201.9892383240797,0.225391567483171
in792sx_interrupt,18_2,18_2_2.png,60.0,1000,31.25,2.762,5.463,1.397,50.461338588169646,49.53866141183036,"[70.492, 6.557, 11.475, 8.197, 3.279]",1.879292366136175,104.79472925933896,0.2950409201908086
in792sx_interrupt,18_2,18_2_20.png,60.0,1000,31.25,2.762,5.463,1.397,54.01637486049107,45.98362513950892,"[52.381, 20.635, 17.46, 9.524, 0.0]",1.527165366985839,94.82780796197058,0.4210870186941031
in792sx_interrupt,18_2,18_2_21.png,60.0,1000,31.25,2.762,5.463,1.397,56.33632114955357,43.66367885044643,"[54.167, 20.833, 19.444, 5.556, 0.0]",1.5991441592543745,85.65993820044983,0.4542780629890413
in792sx_interrupt,18_2,18_2_22.png,60.0,1000,31.25,2.762,5.463,1.397,49.69735281808036,50.302647181919646,"[56.604, 16.981, 16.981, 5.66, 3.774]",1.6310923260802923,115.93263844970052,0.3004309024280712
in792sx_interrupt,18_2,18_2_23.png,60.0,1000,31.25,2.762,5.463,1.397,60.768868582589285,39.23113141741072,"[42.857, 28.571, 22.857, 5.714, 0.0]",1.426598151943225,71.94291266395557,0.5181183021515413
in792sx_interrupt,18_2,18_2_24.png,60.0,1000,31.25,2.762,5.463,1.397,57.27757045200893,42.72242954799107,"[41.538, 35.385, 13.846, 9.231, 0.0]",1.4376799641436682,91.345765319992,0.4119086006807332
in792sx_interrupt,18_2,18_2_25.png,60.0,1000,31.25,2.762,5.463,1.397,48.11994280133929,51.88005719866071,"[57.812, 26.562, 12.5, 1.562, 1.562]",1.3875472610474668,198.66421179252376,0.3018481282453443
in792sx_interrupt,18_2,18_2_26.png,60.0,1000,31.25,2.762,5.463,1.397,51.59946986607142,48.40053013392857,"[51.515, 21.212, 16.667, 10.606, 0.0]",1.4657782407068878,89.55894297721792,0.4190936448998569
in792sx_interrupt,18_2,18_2_27.png,60.0,1000,31.25,2.762,5.463,1.397,57.56801060267858,42.43198939732143,"[50.0, 34.091, 12.5, 3.409, 0.0]",1.3291558267167878,81.59572930669033,0.5548937787148444
in792sx_interrupt,18_2,18_2_28.png,60.0,1000,31.25,2.762,5.463,1.397,58.78409249441964,41.215907505580354,"[44.643, 28.571, 16.071, 8.929, 1.786]",1.45544224518953,85.59726322946464,0.3710124739190584
in792sx_interrupt,18_2,18_2_29.png,60.0,1000,31.25,2.762,5.463,1.397,53.05097307477679,46.949026925223215,"[62.264, 16.981, 11.321, 7.547, 1.887]",1.3160349765774315,155.6780992343009,0.2414792881592932
in792sx_interrupt,18_2,18_2_3.png,60.0,1000,31.25,2.762,5.463,1.397,54.45774623325893,45.54225376674107,"[55.682, 21.591, 18.182, 4.545, 0.0]",1.358147837873503,78.76075481288943,0.5036559708897126
in792sx_interrupt,18_2,18_2_30.png,60.0,1000,31.25,2.762,5.463,1.397,57.77413504464286,42.225864955357146,"[53.731, 23.881, 14.925, 5.97, 1.493]",1.473917894028342,92.71841463647893,0.4082114937313782
in792sx_interrupt,18_2,18_2_31.png,60.0,1000,31.25,2.762,5.463,1.397,58.64397321428572,41.356026785714285,"[54.167, 29.167, 8.333, 6.944, 1.389]",1.4131244695742102,91.56868883837684,0.4509131938714475
in792sx_interrupt,18_2,18_2_32.png,60.0,1000,31.25,2.762,5.463,1.397,61.483677455357146,38.51632254464285,"[51.136, 29.545, 17.045, 2.273, 0.0]",1.4442863271093016,65.76203944658701,0.6031281139476432
in792sx_interrupt,18_2,18_2_33.png,60.0,1000,31.25,2.762,5.463,1.397,51.44461495535714,48.55538504464285,"[45.455, 27.273, 18.182, 7.273, 1.818]",1.4937502700729917,106.44547858368922,0.3994687508082697
in792sx_interrupt,18_2,18_2_34.png,60.0,1000,31.25,2.762,5.463,1.397,56.32210867745536,43.677891322544646,"[53.448, 31.034, 14.655, 0.862, 0.0]",1.4117416672433771,59.20022904681786,0.6131336764312303
in792sx_interrupt,18_2,18_2_35.png,60.0,1000,31.25,2.762,5.463,1.397,58.87547084263392,41.12452915736607,"[53.086, 29.63, 12.346, 3.704, 1.235]",1.4451558303348768,88.09112486080632,0.4686092385875219
in792sx_interrupt,18_2,18_2_36.png,60.0,1000,31.25,2.762,5.463,1.397,56.08128138950893,43.91871861049107,"[49.254, 28.358, 14.925, 5.97, 1.493]",1.4728908171310071,91.31999549568124,0.4020655293173765
in792sx_interrupt,18_2,18_2_37.png,60.0,1000,31.25,2.762,5.463,1.397,57.665492466517854,42.33450753348214,"[58.14, 20.93, 15.116, 5.814, 0.0]",1.3504873265433568,79.89524756218573,0.4777407654045801
in792sx_interrupt,18_2,18_2_38.png,60.0,1000,31.25,2.762,5.463,1.397,65.94613211495536,34.05386788504464,"[52.577, 28.866, 18.557, 0.0, 0.0]",1.3418241725986224,58.77674296662472,0.7020806284916068
in792sx_interrupt,18_2,18_2_39.png,60.0,1000,31.25,2.762,5.463,1.397,56.342075892857146,43.65792410714286,"[52.381, 23.81, 15.873, 6.349, 1.587]",1.5395546845066754,98.65855701602104,0.3829266079982293
in792sx_interrupt,18_2,18_2_4.png,60.0,1000,31.25,2.762,5.463,1.397,50.134190150669646,49.865809849330354,"[55.696, 24.051, 15.19, 2.532, 2.532]",1.4649264080806352,95.1226062203384,0.3942864597755176
in792sx_interrupt,18_2,18_2_40.png,60.0,1000,31.25,2.762,5.463,1.397,56.63774762834821,43.36225237165179,"[48.529, 26.471, 16.176, 8.824, 0.0]",1.614324399162437,87.59286725589594,0.499712359665733
in792sx_interrupt,18_2,18_2_41.png,60.0,1000,31.25,2.762,5.463,1.397,57.39554268973214,42.604457310267854,"[51.471, 22.059, 20.588, 4.412, 1.471]",1.4035453672759124,92.90697094325137,0.4749064974510356
in792sx_interrupt,18_2,18_2_42.png,60.0,1000,31.25,2.762,5.463,1.397,56.03663853236607,43.96336146763392,"[51.25, 20.0, 22.5, 6.25, 0.0]",1.3974845566860763,76.64989210044831,0.503692164777306
in792sx_interrupt,18_2,18_2_43.png,60.0,1000,31.25,2.762,5.463,1.397,62.1978759765625,37.8021240234375,"[43.75, 37.5, 13.75, 5.0, 0.0]",1.5044304892206617,68.72621044747838,0.5870623199833469
in792sx_interrupt,18_2,18_2_44.png,60.0,1000,31.25,2.762,5.463,1.397,56.774815150669646,43.225184849330354,"[57.143, 28.571, 13.492, 0.794, 0.0]",1.3339566249546224,60.50689520722207,0.649273347830126
in792sx_interrupt,18_2,18_2_45.png,60.0,1000,31.25,2.762,5.463,1.397,39.72481863839285,60.275181361607146,"[50.0, 25.0, 20.0, 2.5, 2.5]",1.3666063670432542,367.6661643411509,0.195407250679297
in792sx_interrupt,18_2,18_2_46.png,60.0,1000,31.25,2.762,5.463,1.397,51.82625906808036,48.173740931919646,"[36.986, 36.986, 17.808, 8.219, 0.0]",1.4292778818451786,81.12192156098706,0.442034632296417
in792sx_interrupt,18_2,18_2_47.png,60.0,1000,31.25,2.762,5.463,1.397,54.88124302455357,45.11875697544643,"[49.383, 32.099, 12.346, 6.173, 0.0]",1.366825532523264,85.56753100329686,0.4851108595624914
in792sx_interrupt,18_2,18_2_48.png,60.0,1000,31.25,2.762,5.463,1.397,52.48151506696429,47.51848493303572,"[44.068, 32.203, 15.254, 5.085, 3.39]",1.775607193681794,102.55571507538522,0.4075591172028144
in792sx_interrupt,18_2,18_2_49.png,60.0,1000,31.25,2.762,5.463,1.397,56.06349400111608,43.93650599888393,"[53.947, 22.368, 17.105, 6.579, 0.0]",1.5168775162373265,86.60317226971887,0.4932526765748876
in792sx_interrupt,18_2,18_2_5.png,60.0,1000,31.25,2.762,5.463,1.397,52.91861397879464,47.08138602120536,"[41.509, 38.679, 17.925, 1.887, 0.0]",1.4960672918253204,60.85314325007779,0.5422004690939836
in792sx_interrupt,18_2,18_2_50.png,60.0,1000,31.25,2.762,5.463,1.397,58.68652343750001,41.3134765625,"[59.375, 22.917, 13.542, 4.167, 0.0]",1.7220938038019962,72.03143512040313,0.523395968733162
in792sx_interrupt,18_2,18_2_6.png,60.0,1000,31.25,2.762,5.463,1.397,58.18036760602679,41.819632393973215,"[57.609, 18.478, 22.826, 1.087, 0.0]",1.4029081304337312,70.82264590620774,0.5799606051083361
in792sx_interrupt,18_2,18_2_7.png,60.0,1000,31.25,2.762,5.463,1.397,55.1080322265625,44.8919677734375,"[48.75, 36.25, 11.25, 2.5, 1.25]",1.3353777878618598,116.1643697954549,0.4825388566655242
in792sx_interrupt,18_2,18_2_8.png,60.0,1000,31.25,2.762,5.463,1.397,59.35564313616072,40.644356863839285,"[53.165, 24.051, 17.722, 5.063, 0.0]",1.4473418702771104,73.81999735326097,0.5312080927585179
in792sx_interrupt,18_2,18_2_9.png,60.0,1000,31.25,2.762,5.463,1.397,50.89617047991072,49.103829520089285,"[56.79, 27.16, 8.642, 4.938, 2.469]",1.4722833513143436,98.69698930119806,0.4175983273157662
in792sx_interrupt,18_3,18_3_1.png,106.7,1000,29.43,74.531,100.0,37.687,56.407296316964285,43.59270368303572,"[48.889, 26.667, 17.778, 2.222, 4.444]",1.964875283274554,118.7909141616142,0.3330001739082888
in792sx_interrupt,18_3,18_3_10.png,106.7,1000,29.43,74.531,100.0,37.687,67.716064453125,32.283935546875,"[63.393, 22.321, 14.286, 0.0, 0.0]",1.4240205712424796,60.60826277027728,0.6472327734321693
in792sx_interrupt,18_3,18_3_11.png,106.7,1000,29.43,74.531,100.0,37.687,66.895751953125,33.104248046875,"[54.737, 28.421, 14.737, 2.105, 0.0]",1.4254046773752047,58.65483314274231,0.522736966926482
in792sx_interrupt,18_3,18_3_12.png,106.7,1000,29.43,74.531,100.0,37.687,67.81145368303572,32.188546316964285,"[68.033, 19.672, 11.475, 0.82, 0.0]",1.4363163777835926,55.13093938425518,0.5539602895507388
in792sx_interrupt,18_3,18_3_13.png,106.7,1000,29.43,74.531,100.0,37.687,62.970493861607146,37.02950613839286,"[62.222, 20.0, 13.333, 4.444, 0.0]",1.2925670737530233,76.41589328138872,0.4794379139645632
in792sx_interrupt,18_3,18_3_14.png,106.7,1000,29.43,74.531,100.0,37.687,66.00673130580357,33.99326869419642,"[76.056, 13.38, 8.451, 2.113, 0.0]",1.6638983612404226,66.10881173679405,0.513098842562786
in792sx_interrupt,18_3,18_3_15.png,106.7,1000,29.43,74.531,100.0,37.687,72.16971261160714,27.83028738839285,"[82.741, 12.183, 5.076, 0.0, 0.0]",1.5267849635034925,45.57600393174871,0.6030278945653358
in792sx_interrupt,18_3,18_3_16.png,106.7,1000,29.43,74.531,100.0,37.687,73.01801409040178,26.98198590959821,"[82.11, 15.596, 1.835, 0.459, 0.0]",2.267037119831095,33.695810109855564,0.5342266520229855
in792sx_interrupt,18_3,18_3_17.png,106.7,1000,29.43,74.531,100.0,37.687,60.25129045758929,39.74870954241072,"[50.0, 25.758, 19.697, 3.03, 1.515]",1.2578138052498038,107.04511847146348,0.3928532744779902
in792sx_interrupt,18_3,18_3_18.png,106.7,1000,29.43,74.531,100.0,37.687,60.08614676339285,39.913853236607146,"[49.296, 26.761, 19.718, 2.817, 1.408]",1.4402781619704017,91.60991174339055,0.5274079987558584
in792sx_interrupt,18_3,18_3_19.png,106.7,1000,29.43,74.531,100.0,37.687,60.396728515625,39.603271484375,"[48.485, 34.848, 9.091, 7.576, 0.0]",1.4458367757735109,89.9889197503935,0.4370253130578452
in792sx_interrupt,18_3,18_3_2.png,106.7,1000,29.43,74.531,100.0,37.687,63.123343331473215,36.87665666852679,"[56.075, 27.103, 15.888, 0.935, 0.0]",1.525331183674592,57.8223578290286,0.632917984350504
in792sx_interrupt,18_3,18_3_20.png,106.7,1000,29.43,74.531,100.0,37.687,60.21065848214285,39.78934151785714,"[54.217, 27.711, 14.458, 3.614, 0.0]",1.6465663572023883,72.78200859123316,0.4642381863710008
in792sx_interrupt,18_3,18_3_21.png,106.7,1000,29.43,74.531,100.0,37.687,68.05088588169643,31.949114118303573,"[51.0, 37.0, 11.0, 1.0, 0.0]",1.5409948805573397,55.43112313125073,0.6686431230917599
in792sx_interrupt,18_3,18_3_22.png,106.7,1000,29.43,74.531,100.0,37.687,58.92072405133929,41.07927594866072,"[56.452, 22.581, 14.516, 4.839, 1.613]",1.556461297889013,93.27282830450392,0.402685653613645
in792sx_interrupt,18_3,18_3_23.png,106.7,1000,29.43,74.531,100.0,37.687,59.2498779296875,40.7501220703125,"[61.644, 15.068, 15.068, 8.219, 0.0]",1.4377354636296629,87.29544424580082,0.4691755097795496
in792sx_interrupt,18_3,18_3_24.png,106.7,1000,29.43,74.531,100.0,37.687,57.671334402901785,42.328665597098215,"[60.44, 21.978, 13.187, 3.297, 1.099]",1.69243755085113,88.09334775936962,0.4925703357471112
in792sx_interrupt,18_3,18_3_25.png,106.7,1000,29.43,74.531,100.0,37.687,55.57974679129464,44.42025320870536,"[43.103, 29.31, 25.862, 0.0, 1.724]",1.5280185673603253,129.27972235089825,0.3851991546120549
in792sx_interrupt,18_3,18_3_26.png,106.7,1000,29.43,74.531,100.0,37.687,54.976370675223215,45.02362932477679,"[51.724, 25.862, 15.517, 5.172, 1.724]",1.5005590301140452,111.09927883075856,0.3773819102671717
in792sx_interrupt,18_3,18_3_27.png,106.7,1000,29.43,74.531,100.0,37.687,52.08095005580358,47.91904994419643,"[41.379, 29.31, 17.241, 10.345, 1.724]",1.53456557081802,96.83997759920176,0.4666148026236639
in792sx_interrupt,18_3,18_3_28.png,106.7,1000,29.43,74.531,100.0,37.687,49.423304966517854,50.57669503348215,"[52.941, 15.686, 19.608, 7.843, 3.922]",1.5492683943511936,119.12093131189906,0.3590019922344295
in792sx_interrupt,18_3,18_3_29.png,106.7,1000,29.43,74.531,100.0,37.687,53.50734165736607,46.49265834263393,"[50.0, 18.966, 24.138, 5.172, 1.724]",1.7045172379153088,98.22864123095198,0.4754467291711007
in792sx_interrupt,18_3,18_3_3.png,106.7,1000,29.43,74.531,100.0,37.687,57.73053850446429,42.26946149553572,"[51.667, 15.0, 23.333, 10.0, 0.0]",1.5636069168382565,79.24035337327481,0.4490601320361905
in792sx_interrupt,18_3,18_3_30.png,106.7,1000,29.43,74.531,100.0,37.687,58.33626883370536,41.663731166294646,"[58.228, 22.785, 13.924, 5.063, 0.0]",1.3481762390546477,89.41520053433436,0.4611943167268683
in792sx_interrupt,18_3,18_3_31.png,106.7,1000,29.43,74.531,100.0,37.687,56.540963309151785,43.459036690848215,"[50.0, 25.0, 13.235, 11.765, 0.0]",1.6129230485651362,86.51159686757282,0.3972600048536245
in792sx_interrupt,18_3,18_3_32.png,106.7,1000,29.43,74.531,100.0,37.687,50.88779994419643,49.11220005580358,"[46.269, 28.358, 17.91, 5.97, 1.493]",1.5313515905724555,110.22040389480551,0.4880891635709997
in792sx_interrupt,18_3,18_3_33.png,106.7,1000,29.43,74.531,100.0,37.687,50.105765206473215,49.89423479352679,"[57.143, 16.327, 18.367, 4.082, 4.082]",1.2473474579129913,168.84751689176463,0.2726605940892033
in792sx_interrupt,18_3,18_3_34.png,106.7,1000,29.43,74.531,100.0,37.687,51.93743024553571,48.062569754464285,"[60.0, 12.308, 18.462, 9.231, 0.0]",1.503635033255025,99.31591724087228,0.3620210365493199
in792sx_interrupt,18_3,18_3_35.png,106.7,1000,29.43,74.531,100.0,37.687,60.16357421875001,39.83642578125,"[58.824, 11.765, 28.235, 1.176, 0.0]",1.4553059232780108,70.2299574976165,0.5920766885254192
in792sx_interrupt,18_3,18_3_36.png,106.7,1000,29.43,74.531,100.0,37.687,69.53883579799107,30.461164202008927,"[72.807, 14.912, 10.526, 1.754, 0.0]",1.2996236242223704,60.29629654017629,0.5044801232956607
in792sx_interrupt,18_3,18_3_37.png,106.7,1000,29.43,74.531,100.0,37.687,65.78560965401786,34.214390345982146,"[61.039, 18.182, 15.584, 5.195, 0.0]",1.5987329356403763,67.65472784719567,0.4604883434339846
in792sx_interrupt,18_3,18_3_38.png,106.7,1000,29.43,74.531,100.0,37.687,65.48235212053571,34.517647879464285,"[67.568, 16.216, 14.414, 1.802, 0.0]",1.4100573242510854,63.64679560971272,0.5326970781171162
in792sx_interrupt,18_3,18_3_39.png,106.7,1000,29.43,74.531,100.0,37.687,62.287161690848215,37.712838309151785,"[61.789, 26.016, 10.569, 1.626, 0.0]",1.542470234780869,60.49785994169879,0.5971717339220839
in792sx_interrupt,18_3,18_3_4.png,106.7,1000,29.43,74.531,100.0,37.687,49.327305385044646,50.67269461495536,"[33.333, 35.088, 19.298, 12.281, 0.0]",1.4938402665526394,92.61494627391724,0.4009532766969101
in792sx_interrupt,18_3,18_3_40.png,106.7,1000,29.43,74.531,100.0,37.687,66.92949567522322,33.070504324776785,"[66.957, 18.261, 14.783, 0.0, 0.0]",1.5353905712329836,54.46361668254722,0.5932744635602104
in792sx_interrupt,18_3,18_3_41.png,106.7,1000,29.43,74.531,100.0,37.687,64.52540806361607,35.47459193638393,"[64.286, 21.429, 12.245, 2.041, 0.0]",1.5066016973175766,66.12227356823341,0.528271086788943
in792sx_interrupt,18_3,18_3_42.png,106.7,1000,29.43,74.531,100.0,37.687,60.80278669084821,39.197213309151785,"[65.385, 15.385, 11.538, 7.692, 0.0]",1.407026288502078,93.97079814635852,0.4539523336150893
in792sx_interrupt,18_3,18_3_43.png,106.7,1000,29.43,74.531,100.0,37.687,60.99400111607143,39.00599888392857,"[67.778, 11.111, 15.556, 5.556, 0.0]",1.3896332154350977,78.13512277109959,0.4031640044592494
in792sx_interrupt,18_3,18_3_44.png,106.7,1000,29.43,74.531,100.0,37.687,69.4354248046875,30.5645751953125,"[64.894, 20.213, 12.766, 2.128, 0.0]",1.3677379769428273,64.61198444774544,0.5143981372426606
in792sx_interrupt,18_3,18_3_45.png,106.7,1000,29.43,74.531,100.0,37.687,63.492344447544646,36.50765555245536,"[74.49, 11.224, 9.184, 4.082, 1.02]",1.354942003706893,83.54402527721192,0.3792979969944803
in792sx_interrupt,18_3,18_3_46.png,106.7,1000,29.43,74.531,100.0,37.687,62.36136300223214,37.638636997767854,"[72.277, 10.891, 12.871, 3.96, 0.0]",1.3261332832293204,85.0136758097436,0.4459583116590069
in792sx_interrupt,18_3,18_3_47.png,106.7,1000,29.43,74.531,100.0,37.687,60.05641392299107,39.94358607700893,"[63.636, 19.318, 10.227, 5.682, 1.136]",1.5807808600502653,80.96946076617446,0.4720416613986343
in792sx_interrupt,18_3,18_3_48.png,106.7,1000,29.43,74.531,100.0,37.687,73.70588030133929,26.29411969866071,"[59.036, 27.711, 10.843, 2.41, 0.0]",1.475787546843489,58.9214823199685,0.6084857629009621
in792sx_interrupt,18_3,18_3_49.png,106.7,1000,29.43,74.531,100.0,37.687,66.11624581473214,33.883754185267854,"[57.009, 29.907, 13.084, 0.0, 0.0]",1.4930274778175858,54.59022808046384,0.6420642249542053
in792sx_interrupt,18_3,18_3_5.png,106.7,1000,29.43,74.531,100.0,37.687,62.67935616629464,37.32064383370536,"[61.25, 20.0, 13.75, 3.75, 1.25]",1.4649808760060172,82.13581729104777,0.4678283267281057
in792sx_interrupt,18_3,18_3_50.png,106.7,1000,29.43,74.531,100.0,37.687,60.78386579241072,39.216134207589285,"[50.633, 29.114, 15.19, 5.063, 0.0]",1.6029500027330297,66.55556915162808,0.5130197034506113
in792sx_interrupt,18_3,18_3_6.png,106.7,1000,29.43,74.531,100.0,37.687,54.216134207589285,45.78386579241072,"[52.239, 26.866, 13.433, 5.97, 1.493]",1.2653441585417806,107.20404204544754,0.3882635958630624
in792sx_interrupt,18_3,18_3_7.png,106.7,1000,29.43,74.531,100.0,37.687,58.19597516741072,41.804024832589285,"[45.333, 32.0, 17.333, 5.333, 0.0]",1.431035409336667,74.09407089297608,0.5543933728203718
in792sx_interrupt,18_3,18_3_8.png,106.7,1000,29.43,74.531,100.0,37.687,55.45296805245536,44.54703194754464,"[48.485, 24.242, 19.697, 6.061, 1.515]",1.4044253659901969,91.32248790058028,0.4015239034623398
in792sx_interrupt,18_3,18_3_9.png,106.7,1000,29.43,74.531,100.0,37.687,71.37887137276786,28.621128627232142,"[81.081, 10.135, 7.432, 1.351, 0.0]",1.4421381270222164,55.50702683243539,0.4751777007696646
in792sx_interrupt,18_4,18_4_1.png,78.4,1000,30.41,12.751,25.216,6.447,58.88201032366072,41.117989676339285,"[45.161, 29.032, 14.516, 9.677, 1.613]",1.28411091898431,90.94879227246145,0.4406524191569572
in792sx_interrupt,18_4,18_4_10.png,78.4,1000,30.41,12.751,25.216,6.447,57.66479492187499,42.335205078125,"[45.714, 28.571, 18.571, 7.143, 0.0]",1.5086875900839711,77.78339474026421,0.4533154028177945
in792sx_interrupt,18_4,18_4_11.png,78.4,1000,30.41,12.751,25.216,6.447,63.990304129464285,36.009695870535715,"[57.303, 26.966, 12.36, 3.371, 0.0]",1.5020245755471189,66.58199933202957,0.5734243869004635
in792sx_interrupt,18_4,18_4_12.png,78.4,1000,30.41,12.751,25.216,6.447,58.04713657924108,41.95286342075893,"[47.368, 28.07, 17.544, 7.018, 0.0]",1.3885250031014855,96.6721350302022,0.3876551859423823
in792sx_interrupt,18_4,18_4_13.png,78.4,1000,30.41,12.751,25.216,6.447,54.40220424107143,45.59779575892857,"[64.706, 13.235, 13.235, 7.353, 1.471]",1.5107525200879903,107.80014288955226,0.4182169785242038
in792sx_interrupt,18_4,18_4_14.png,78.4,1000,30.41,12.751,25.216,6.447,52.94930594308036,47.050694056919646,"[48.214, 23.214, 23.214, 1.786, 3.571]",1.812940965268733,121.2445336873248,0.3496669033019838
in792sx_interrupt,18_4,18_4_15.png,78.4,1000,30.41,12.751,25.216,6.447,57.98209054129464,42.01790945870536,"[55.696, 21.519, 18.987, 3.797, 0.0]",1.512532763966518,77.15889979434192,0.479245443062137
in792sx_interrupt,18_4,18_4_16.png,78.4,1000,30.41,12.751,25.216,6.447,58.13363211495536,41.86636788504464,"[49.275, 34.783, 10.145, 4.348, 1.449]",1.46257534241473,114.69085107759037,0.378646242297337
in792sx_interrupt,18_4,18_4_17.png,78.4,1000,30.41,12.751,25.216,6.447,55.34232003348214,44.657679966517854,"[51.786, 23.214, 12.5, 12.5, 0.0]",1.2790921871693983,103.17343874453148,0.3989092681891616
in792sx_interrupt,18_4,18_4_18.png,78.4,1000,30.41,12.751,25.216,6.447,52.228306361607146,47.77169363839286,"[60.0, 16.923, 15.385, 6.154, 1.538]",1.5289398455164285,101.31566788630124,0.3416086405426649
in792sx_interrupt,18_4,18_4_19.png,78.4,1000,30.41,12.751,25.216,6.447,47.4334716796875,52.5665283203125,"[55.714, 31.429, 5.714, 2.857, 4.286]",1.4570948890565318,134.85678637859507,0.2906440802096223
in792sx_interrupt,18_4,18_4_2.png,78.4,1000,30.41,12.751,25.216,6.447,57.53906250000001,42.4609375,"[58.571, 22.857, 14.286, 2.857, 1.429]",1.4698906681581885,103.87673929432124,0.380196246522064
in792sx_interrupt,18_4,18_4_20.png,78.4,1000,30.41,12.751,25.216,6.447,51.332833426339285,48.66716657366072,"[61.538, 21.538, 13.846, 1.538, 1.538]",1.3619233483358415,178.16955551261472,0.2771200361133735
in792sx_interrupt,18_4,18_4_21.png,78.4,1000,30.41,12.751,25.216,6.447,53.027430943080354,46.972569056919646,"[51.429, 25.714, 15.714, 7.143, 0.0]",1.5082027391564723,88.30450756599758,0.4311819757138405
in792sx_interrupt,18_4,18_4_22.png,78.4,1000,30.41,12.751,25.216,6.447,52.28733607700893,47.71266392299107,"[42.857, 22.449, 22.449, 10.204, 2.041]",1.3273126873472378,105.97508907520702,0.3690624518967428
in792sx_interrupt,18_4,18_4_23.png,78.4,1000,30.41,12.751,25.216,6.447,53.7353515625,46.2646484375,"[56.452, 14.516, 19.355, 8.065, 1.613]",1.4686663050687112,98.681388071196,0.4017326817028183
in792sx_interrupt,18_4,18_4_24.png,78.4,1000,30.41,12.751,25.216,6.447,56.57688685825892,43.42311314174107,"[49.275, 31.884, 13.043, 2.899, 2.899]",1.5286722872043437,99.96567348189332,0.4300212244003137
in792sx_interrupt,18_4,18_4_25.png,78.4,1000,30.41,12.751,25.216,6.447,53.16946847098214,46.830531529017854,"[47.458, 25.424, 20.339, 5.085, 1.695]",1.2360797695665096,113.23290185962844,0.3648742526241563
in792sx_interrupt,18_4,18_4_26.png,78.4,1000,30.41,12.751,25.216,6.447,51.68491908482142,48.31508091517857,"[53.333, 26.667, 8.889, 6.667, 4.444]",1.317816496795014,159.00956794340405,0.2844156410839236
in792sx_interrupt,18_4,18_4_27.png,78.4,1000,30.41,12.751,25.216,6.447,54.13338797433036,45.866612025669646,"[50.769, 20.0, 20.0, 9.231, 0.0]",1.5808386095792133,95.73504754446226,0.4225974442766043
in792sx_interrupt,18_4,18_4_28.png,78.4,1000,30.41,12.751,25.216,6.447,52.36188616071429,47.63811383928571,"[43.636, 25.455, 20.0, 9.091, 1.818]",1.4689529834845374,113.1778043722144,0.3898227004808692
in792sx_interrupt,18_4,18_4_29.png,78.4,1000,30.41,12.751,25.216,6.447,52.201712472098215,47.798287527901785,"[47.059, 23.529, 15.686, 11.765, 1.961]",1.3937096580295925,102.68528875269588,0.3723235143822545
in792sx_interrupt,18_4,18_4_3.png,78.4,1000,30.41,12.751,25.216,6.447,59.383370535714285,40.61662946428572,"[42.683, 31.707, 23.171, 2.439, 0.0]",1.5029286164372042,61.50820429444095,0.5625841139568398
in792sx_interrupt,18_4,18_4_30.png,78.4,1000,30.41,12.751,25.216,6.447,54.84488351004464,45.15511648995536,"[56.716, 14.925, 19.403, 8.955, 0.0]",1.483930419770002,87.18396320966121,0.439823522462096
in792sx_interrupt,18_4,18_4_31.png,78.4,1000,30.41,12.751,25.216,6.447,58.57125418526786,41.42874581473215,"[44.828, 29.31, 18.966, 5.172, 1.724]",1.4466696024318384,109.76935728843311,0.4276518757426695
in792sx_interrupt,18_4,18_4_32.png,78.4,1000,30.41,12.751,25.216,6.447,57.92672293526786,42.07327706473215,"[62.121, 21.212, 12.121, 3.03, 1.515]",1.5813029387944506,135.76841264417723,0.3440830594349537
in792sx_interrupt,18_4,18_4_33.png,78.4,1000,30.41,12.751,25.216,6.447,54.1754150390625,45.8245849609375,"[43.478, 30.435, 15.217, 8.696, 2.174]",1.3937121801092511,126.95780356001578,0.3315900269674778
in792sx_interrupt,18_4,18_4_34.png,78.4,1000,30.41,12.751,25.216,6.447,53.98385184151786,46.01614815848215,"[56.25, 17.188, 17.188, 9.375, 0.0]",1.6013829517009617,96.18203299889696,0.3973166891539398
in792sx_interrupt,18_4,18_4_35.png,78.4,1000,30.41,12.751,25.216,6.447,52.52894810267858,47.47105189732143,"[36.735, 34.694, 14.286, 14.286, 0.0]",1.452416671383502,108.796398443498,0.39721514416723
in792sx_interrupt,18_4,18_4_36.png,78.4,1000,30.41,12.751,25.216,6.447,54.05561174665179,45.94438825334821,"[49.02, 11.765, 31.373, 5.882, 1.961]",1.3312163714936267,115.73865802339502,0.4532409606197192
in792sx_interrupt,18_4,18_4_37.png,78.4,1000,30.41,12.751,25.216,6.447,50.067923409598215,49.932076590401785,"[54.717, 18.868, 18.868, 1.887, 5.66]",1.9120612970708093,112.7345693999924,0.3357773907162951
in792sx_interrupt,18_4,18_4_38.png,78.4,1000,30.41,12.751,25.216,6.447,52.03438895089286,47.965611049107146,"[46.809, 21.277, 21.277, 6.383, 4.255]",1.3920657067092408,135.64171128895148,0.337558725481189
in792sx_interrupt,18_4,18_4_39.png,78.4,1000,30.41,12.751,25.216,6.447,53.33818708147321,46.66181291852679,"[68.852, 11.475, 9.836, 6.557, 3.279]",1.4640669694143886,127.92177131154168,0.2832188853142925
in792sx_interrupt,18_4,18_4_4.png,78.4,1000,30.41,12.751,25.216,6.447,61.88746861049107,38.11253138950893,"[55.34, 23.301, 19.417, 1.942, 0.0]",1.4419026308263072,55.89444916089162,0.6061733500704216
in792sx_interrupt,18_4,18_4_40.png,78.4,1000,30.41,12.751,25.216,6.447,53.57421875,46.42578125,"[48.485, 19.697, 22.727, 9.091, 0.0]",1.4161250872247966,86.86439516888291,0.4439097088057974
in792sx_interrupt,18_4,18_4_41.png,78.4,1000,30.41,12.751,25.216,6.447,54.1259765625,45.8740234375,"[56.322, 25.287, 13.793, 3.448, 1.149]",1.5513090551925122,90.09047746213912,0.4283148082540115
in792sx_interrupt,18_4,18_4_42.png,78.4,1000,30.41,12.751,25.216,6.447,46.28836495535714,53.71163504464286,"[41.667, 25.0, 25.0, 6.25, 2.083]",1.4563611386298407,167.02091986413376,0.29567964116044
in792sx_interrupt,18_4,18_4_43.png,78.4,1000,30.41,12.751,25.216,6.447,53.816964285714285,46.18303571428572,"[60.87, 21.739, 10.87, 6.522, 0.0]",1.4676163362950354,80.70603209893993,0.4179732045797475
in792sx_interrupt,18_4,18_4_44.png,78.4,1000,30.41,12.751,25.216,6.447,53.74930245535714,46.25069754464285,"[47.674, 30.233, 15.116, 6.977, 0.0]",1.567119317290265,73.52865427873262,0.4856795904058416
in792sx_interrupt,18_4,18_4_45.png,78.4,1000,30.41,12.751,25.216,6.447,54.40551757812499,45.594482421875,"[51.765, 29.412, 12.941, 5.882, 0.0]",1.4974289031301409,84.19582928039911,0.460764178030362
in792sx_interrupt,18_4,18_4_46.png,78.4,1000,30.41,12.751,25.216,6.447,52.77971540178571,47.220284598214285,"[51.429, 20.0, 20.0, 8.571, 0.0]",1.3933334717264203,83.73581374972096,0.4063945417902667
in792sx_interrupt,18_4,18_4_47.png,78.4,1000,30.41,12.751,25.216,6.447,51.77873883928571,48.221261160714285,"[42.857, 28.571, 18.367, 6.122, 4.082]",1.3606939717584303,116.60520728593973,0.3441801625978645
in792sx_interrupt,18_4,18_4_48.png,78.4,1000,30.41,12.751,25.216,6.447,51.39500209263392,48.60499790736607,"[50.633, 20.253, 21.519, 7.595, 0.0]",1.6678725319120804,75.61196182119157,0.516093531049222
in792sx_interrupt,18_4,18_4_49.png,78.4,1000,30.41,12.751,25.216,6.447,53.22448730468749,46.7755126953125,"[50.0, 16.667, 20.37, 12.963, 0.0]",1.3713886912615558,101.50169989215942,0.4593546595436512
in792sx_interrupt,18_4,18_4_5.png,78.4,1000,30.41,12.751,25.216,6.447,61.69625418526786,38.30374581473215,"[49.451, 29.67, 18.681, 2.198, 0.0]",1.2631346207378769,65.84140830583274,0.6075036379598694
in792sx_interrupt,18_4,18_4_50.png,78.4,1000,30.41,12.751,25.216,6.447,51.92156110491072,48.078438895089285,"[54.0, 20.0, 12.0, 8.0, 6.0]",1.3793767147844875,123.55195802385224,0.3409360487807829
in792sx_interrupt,18_4,18_4_6.png,78.4,1000,30.41,12.751,25.216,6.447,47.18470982142857,52.81529017857143,"[42.593, 29.63, 16.667, 7.407, 3.704]",1.3160773519597615,120.10335778592432,0.2983253524469057
in792sx_interrupt,18_4,18_4_7.png,78.4,1000,30.41,12.751,25.216,6.447,49.61669921875,50.38330078124999,"[66.667, 9.333, 16.0, 6.667, 1.333]",1.5327702435080293,116.38222622437324,0.3597815247204932
in792sx_interrupt,18_4,18_4_8.png,78.4,1000,30.41,12.751,25.216,6.447,52.00151715959821,47.998482840401785,"[38.333, 25.0, 30.0, 5.0, 1.667]",1.4145471936671117,101.02822978918836,0.4122650921427067
in792sx_interrupt,18_4,18_4_9.png,78.4,1000,30.41,12.751,25.216,6.447,58.618076869419646,41.381923130580354,"[52.222, 26.667, 17.778, 3.333, 0.0]",1.5745205272395908,67.77717670989054,0.5809547844268442
in792sx_interrupt,18_5,18_5_1.png,47.4,1000,32.0,0.717,1.418,0.362,65.81813267299107,34.18186732700893,"[78.175, 20.238, 1.587, 0.0, 0.0]",1.434381397773708,40.07988919571361,0.9096355481156746
in792sx_interrupt,18_5,18_5_10.png,47.4,1000,32.0,0.717,1.418,0.362,59.283970424107146,40.71602957589286,"[75.439, 18.421, 5.263, 0.877, 0.0]",1.473681700167684,50.71424551368435,0.7174929321573313
in792sx_interrupt,18_5,18_5_11.png,47.4,1000,32.0,0.717,1.418,0.362,62.27896554129464,37.72103445870536,"[69.898, 24.49, 5.612, 0.0, 0.0]",1.3377442565748503,52.54577982472584,0.780347611262963
in792sx_interrupt,18_5,18_5_12.png,47.4,1000,32.0,0.717,1.418,0.362,61.65047781808036,38.349522181919646,"[71.975, 18.471, 9.554, 0.0, 0.0]",1.416245903428135,56.989407511702645,0.6818344550252576
in792sx_interrupt,18_5,18_5_13.png,47.4,1000,32.0,0.717,1.418,0.362,57.78538295200892,42.21461704799107,"[74.038, 19.712, 5.288, 0.962, 0.0]",1.3584440560851894,58.06752946833693,0.6171722965982203
in792sx_interrupt,18_5,18_5_14.png,47.4,1000,32.0,0.717,1.418,0.362,60.72422572544642,39.27577427455357,"[70.244, 23.902, 5.854, 0.0, 0.0]",1.3900485386245232,53.13084506479985,0.7101415133373399
in792sx_interrupt,18_5,18_5_15.png,47.4,1000,32.0,0.717,1.418,0.362,63.88009207589286,36.11990792410714,"[71.519, 20.253, 8.228, 0.0, 0.0]",1.4058479817783769,50.71144969247811,0.7344640676599528
in792sx_interrupt,18_5,18_5_16.png,47.4,1000,32.0,0.717,1.418,0.362,70.11029924665179,29.88970075334821,"[93.291, 6.709, 0.0, 0.0, 0.0]",1.265289987945987,32.0370399042032,1.0628683113374455
in792sx_interrupt,18_5,18_5_17.png,47.4,1000,32.0,0.717,1.418,0.362,70.12913295200893,29.870867047991077,"[84.483, 13.793, 1.724, 0.0, 0.0]",1.291574680296391,41.5231610792015,0.9293765283089466
in792sx_interrupt,18_5,18_5_18.png,47.4,1000,32.0,0.717,1.418,0.362,59.18762207031249,40.8123779296875,"[60.839, 30.07, 6.993, 2.098, 0.0]",1.4575508547974692,55.808945541275484,0.6318963791038622
in792sx_interrupt,18_5,18_5_19.png,47.4,1000,32.0,0.717,1.418,0.362,57.50662667410714,42.49337332589286,"[62.963, 29.012, 7.407, 0.617, 0.0]",1.411580032603308,52.84984269738159,0.7554217930506179
in792sx_interrupt,18_5,18_5_2.png,47.4,1000,32.0,0.717,1.418,0.362,61.90063476562499,38.099365234375,"[67.429, 25.143, 6.857, 0.571, 0.0]",1.4630741958483071,53.91013239738177,0.6877714235686536
in792sx_interrupt,18_5,18_5_20.png,47.4,1000,32.0,0.717,1.418,0.362,64.52226911272322,35.477730887276785,"[63.194, 26.389, 9.722, 0.694, 0.0]",1.381297877197571,56.12829724678204,0.68315084980772
in792sx_interrupt,18_5,18_5_21.png,47.4,1000,32.0,0.717,1.418,0.362,62.38185337611607,37.61814662388393,"[73.118, 21.505, 5.376, 0.0, 0.0]",1.475800566175775,43.56056470040358,0.7284061288825802
in792sx_interrupt,18_5,18_5_22.png,47.4,1000,32.0,0.717,1.418,0.362,68.46426827566964,31.53573172433036,"[84.898, 13.061, 2.041, 0.0, 0.0]",1.3200961087956384,45.13788029035377,0.8089893313206886
in792sx_interrupt,18_5,18_5_23.png,47.4,1000,32.0,0.717,1.418,0.362,71.84980119977679,28.15019880022321,"[83.251, 12.808, 3.941, 0.0, 0.0]",1.5161377300862529,44.06581995051744,0.7043386863144214
in792sx_interrupt,18_5,18_5_24.png,47.4,1000,32.0,0.717,1.418,0.362,65.65019880022321,34.349801199776785,"[77.143, 16.19, 6.19, 0.476, 0.0]",1.6429899031773565,43.83618689220371,0.610252785689706
in792sx_interrupt,18_5,18_5_25.png,47.4,1000,32.0,0.717,1.418,0.362,59.259817940848215,40.740182059151785,"[66.667, 20.126, 12.579, 0.629, 0.0]",1.467979406876082,53.08531072977719,0.5458095213163154
in792sx_interrupt,18_5,18_5_26.png,47.4,1000,32.0,0.717,1.418,0.362,62.36711774553572,37.632882254464285,"[60.0, 32.667, 7.333, 0.0, 0.0]",1.452827653837368,49.3741996935606,0.7605165366211606
in792sx_interrupt,18_5,18_5_27.png,47.4,1000,32.0,0.717,1.418,0.362,63.299560546875,36.700439453125,"[62.338, 30.519, 7.143, 0.0, 0.0]",1.5483438042699695,47.33465089728142,0.7600125262920475
in792sx_interrupt,18_5,18_5_28.png,47.4,1000,32.0,0.717,1.418,0.362,58.45345633370536,41.546543666294646,"[56.944, 18.056, 20.833, 2.778, 1.389]",1.398205540333265,102.64931559237556,0.451055763600603
in792sx_interrupt,18_5,18_5_29.png,47.4,1000,32.0,0.717,1.418,0.362,59.87130301339286,40.128696986607146,"[62.698, 23.81, 12.698, 0.794, 0.0]",1.539810368236471,55.72518002675044,0.6748802377239529
in792sx_interrupt,18_5,18_5_3.png,47.4,1000,32.0,0.717,1.418,0.362,63.21507045200892,36.78492954799107,"[65.323, 23.387, 8.871, 2.419, 0.0]",1.504347794502943,56.18375547218502,0.6172849134102202
in792sx_interrupt,18_5,18_5_30.png,47.4,1000,32.0,0.717,1.418,0.362,57.05113002232143,42.94886997767857,"[63.636, 31.313, 5.051, 0.0, 0.0]",1.844422464058157,38.68829410425111,0.7786651044173262
in792sx_interrupt,18_5,18_5_31.png,47.4,1000,32.0,0.717,1.418,0.362,63.373849051339285,36.62615094866072,"[60.976, 25.203, 12.195, 1.626, 0.0]",1.5737386840740064,53.72452017569027,0.607856071159862
in792sx_interrupt,18_5,18_5_32.png,47.4,1000,32.0,0.717,1.418,0.362,63.52913992745536,36.47086007254464,"[62.295, 27.049, 9.836, 0.82, 0.0]",1.4795270977759336,55.04737228208317,0.569131043288428
in792sx_interrupt,18_5,18_5_33.png,47.4,1000,32.0,0.717,1.418,0.362,53.81966727120536,46.180332728794646,"[55.357, 26.786, 16.071, 0.893, 0.893]",1.377041175137536,74.38659720673088,0.5115397836065864
in792sx_interrupt,18_5,18_5_34.png,47.4,1000,32.0,0.717,1.418,0.362,57.26143973214286,42.738560267857146,"[60.684, 22.222, 15.385, 1.709, 0.0]",1.4822449857721742,65.70782062673376,0.4896826249449707
in792sx_interrupt,18_5,18_5_35.png,47.4,1000,32.0,0.717,1.418,0.362,54.83049665178571,45.169503348214285,"[52.518, 35.971, 10.791, 0.719, 0.0]",1.597852906689078,51.06007457526556,0.64822243845999
in792sx_interrupt,18_5,18_5_36.png,47.4,1000,32.0,0.717,1.418,0.362,57.49747140066964,42.50252859933036,"[58.904, 32.192, 8.904, 0.0, 0.0]",1.5014058700829018,49.51999609948045,0.6897794565028207
in792sx_interrupt,18_5,18_5_37.png,47.4,1000,32.0,0.717,1.418,0.362,66.12810407366071,33.871895926339285,"[82.787, 14.344, 2.869, 0.0, 0.0]",1.4085752984578146,43.25436623362005,0.9027862539443536
in792sx_interrupt,18_5,18_5_38.png,47.4,1000,32.0,0.717,1.418,0.362,60.78020368303572,39.219796316964285,"[60.377, 20.755, 17.925, 0.943, 0.0]",1.3933910642300098,64.70666962487239,0.6086042389717633
in792sx_interrupt,18_5,18_5_39.png,47.4,1000,32.0,0.717,1.418,0.362,58.467581612723215,41.53241838727679,"[69.951, 24.631, 5.419, 0.0, 0.0]",1.6745947042436324,40.375397959603326,0.7780640035768359
in792sx_interrupt,18_5,18_5_4.png,47.4,1000,32.0,0.717,1.418,0.362,61.61873953683036,38.38126046316964,"[71.292, 23.445, 5.263, 0.0, 0.0]",1.6737238247658492,38.52462926505359,0.7771678138214729
in792sx_interrupt,18_5,18_5_40.png,47.4,1000,32.0,0.717,1.418,0.362,60.66074916294642,39.33925083705357,"[70.588, 22.46, 6.952, 0.0, 0.0]",1.4815568250179811,43.79873475472786,0.7462658931127615
in792sx_interrupt,18_5,18_5_41.png,47.4,1000,32.0,0.717,1.418,0.362,60.94621930803571,39.053780691964285,"[71.0, 26.0, 2.5, 0.5, 0.0]",1.5369352454292875,41.579494917494,0.7981594796612628
