Repository: Jungmin-YUN-0/doosan_gasturbin

# doosan_gasturbin

# 1
extract_iamge_feature_from_seg/inference.py ← 이미지 피쳐값 추출//
[1] "option" _원하는 데이터 설정
[2] 경로설정
  - "data_root_path" _데이터셋 위치
  - "output_dir" _결과 저장 위치
[3] "feature_num" _이미지 피쳐값 설정

File: data_all_feature.csv (part 11 of 13)
file_x,id,Name,stress_mpa,temp_oc,LMP,mean,upper,lower,gamma,gammaP,gammaP_distrib,gammaP_aspect,gammaP_width,gammaP_circle
in792sx_interrupt,18_5,18_5_42.png,47.4,1000,32.0,0.717,1.418,0.362,57.78093610491072,42.219063895089285,"[70.52, 21.965, 6.936, 0.578, 0.0]",1.423347022872166,55.13954836635538,0.648959674416586
in792sx_interrupt,18_5,18_5_43.png,47.4,1000,32.0,0.717,1.418,0.362,65.59038434709822,34.409615652901785,"[81.513, 16.807, 1.681, 0.0, 0.0]",1.3315786827029317,40.61771099872708,0.9211528630405086
in792sx_interrupt,18_5,18_5_44.png,47.4,1000,32.0,0.717,1.418,0.362,61.31975446428572,38.680245535714285,"[64.198, 29.63, 5.556, 0.617, 0.0]",1.437341663401807,53.17114425654311,0.7154471687067071
in792sx_interrupt,18_5,18_5_45.png,47.4,1000,32.0,0.717,1.418,0.362,66.81379045758928,33.186209542410715,"[86.641, 11.45, 1.908, 0.0, 0.0]",1.3391478106190384,41.89190390103248,0.943785109465518
in792sx_interrupt,18_5,18_5_46.png,47.4,1000,32.0,0.717,1.418,0.362,58.54091099330358,41.45908900669643,"[48.598, 31.776, 17.757, 1.869, 0.0]",1.4755692203281108,58.47123195321272,0.5932145804286801
in792sx_interrupt,18_5,18_5_47.png,47.4,1000,32.0,0.717,1.418,0.362,56.59345354352679,43.406546456473215,"[63.71, 21.774, 11.29, 3.226, 0.0]",1.4979158332092968,64.39837890380024,0.5751994609333178
in792sx_interrupt,18_5,18_5_48.png,47.4,1000,32.0,0.717,1.418,0.362,57.01302664620536,42.986973353794646,"[60.8, 23.2, 13.6, 2.4, 0.0]",1.5322392553275253,56.7205806155996,0.5265853790216153
in792sx_interrupt,18_5,18_5_49.png,47.4,1000,32.0,0.717,1.418,0.362,62.29387555803572,37.706124441964285,"[64.029, 25.18, 10.072, 0.719, 0.0]",1.4132897548737235,55.02819331863412,0.6912035877062467
in792sx_interrupt,18_5,18_5_5.png,47.4,1000,32.0,0.717,1.418,0.362,60.69109235491072,39.308907645089285,"[76.735, 19.184, 4.082, 0.0, 0.0]",1.6964530991919666,39.61863408480309,0.7814142404204277
in792sx_interrupt,18_5,18_5_50.png,47.4,1000,32.0,0.717,1.418,0.362,58.79255022321429,41.20744977678572,"[57.391, 25.217, 14.783, 2.609, 0.0]",1.5779085776602724,57.78268533684314,0.5569442272139248
in792sx_interrupt,18_5,18_5_6.png,47.4,1000,32.0,0.717,1.418,0.362,58.18254743303572,41.817452566964285,"[67.403, 25.967, 5.525, 1.105, 0.0]",1.9677161613083416,46.64734558896746,0.6207511284719637
in792sx_interrupt,18_5,18_5_7.png,47.4,1000,32.0,0.717,1.418,0.362,64.15091378348214,35.849086216517854,"[68.041, 28.351, 3.608, 0.0, 0.0]",1.437605307493454,44.32683450360271,0.841680039678008
in792sx_interrupt,18_5,18_5_8.png,47.4,1000,32.0,0.717,1.418,0.362,64.77094377790179,35.229056222098215,"[77.419, 21.371, 1.21, 0.0, 0.0]",1.5008519927153523,37.269045994582456,0.858750980583351
in792sx_interrupt,18_5,18_5_9.png,47.4,1000,32.0,0.717,1.418,0.362,59.96329171316964,40.03670828683036,"[69.792, 24.479, 5.208, 0.521, 0.0]",1.6537020107768334,44.08798826554745,0.6801873829259784
cm939w,G0411,900_g0411_1_1.png,142.62,900,26.944,100.0,100.0,47.714,95.10647321428571,4.893526785714285,"[100.0, 0.0, 0.0, 0.0, 0.0]",1.744646508302352,4.968486592040905,1.022354734470898
cm939w,G0411,900_g0411_1_10.png,142.62,900,26.944,100.0,100.0,47.714,94.5125,5.4875,"[100.0, 0.0, 0.0, 0.0, 0.0]",1.770455112482627,5.672230827200202,0.9466233134223302
cm939w,G0411,900_g0411_1_11.png,142.62,900,26.944,100.0,100.0,47.714,93.7591517857143,6.240848214285714,"[100.0, 0.0, 0.0, 0.0, 0.0]",1.8781285121521176,5.755970550659864,0.9156584917930344
cm939w,G0411,900_g0411_1_12.png,142.62,900,26.944,100.0,100.0,47.714,93.95915178571428,6.040848214285714,"[100.0, 0.0, 0.0, 0.0, 0.0]",1.7175291286830672,5.908664243826528,0.9573936100682888
cm939w,G0411,900_g0411_1_13.png,142.62,900,26.944,100.0,100.0,47.714,94.553125,5.446875,"[100.0, 0.0, 0.0, 0.0, 0.0]",1.6791885808454972,5.648822046231218,1.0030153622200566
cm939w,G0411,900_g0411_1_14.png,142.62,900,26.944,100.0,100.0,47.714,94.51071428571429,5.489285714285715,"[100.0, 0.0, 0.0, 0.0, 0.0]",1.6991287337005656,5.540138016983077,0.9609017584365878
cm939w,G0411,900_g0411_1_15.png,142.62,900,26.944,100.0,100.0,47.714,94.76696428571428,5.233035714285714,"[100.0, 0.0, 0.0, 0.0, 0.0]",1.7732557274704277,5.407196068713519,0.9274065801283548
cm939w,G0411,900_g0411_1_16.png,142.62,900,26.944,100.0,100.0,47.714,95.26316964285716,4.736830357142857,"[100.0, 0.0, 0.0, 0.0, 0.0]",1.7953902996545856,5.175118224072477,0.9549955160266907
cm939w,G0411,900_g0411_1_17.png,142.62,900,26.944,100.0,100.0,47.714,93.96607142857142,6.033928571428572,"[100.0, 0.0, 0.0, 0.0, 0.0]",1.85996144484312,5.838717721784804,0.9000994632883036
cm939w,G0411,900_g0411_1_18.png,142.62,900,26.944,100.0,100.0,47.714,94.22075892857144,5.779241071428571,"[100.0, 0.0, 0.0, 0.0, 0.0]",1.929821502691416,6.264870753442666,0.8461024393507612
cm939w,G0411,900_g0411_1_19.png,142.62,900,26.944,100.0,100.0,47.714,96.08080357142858,3.919196428571429,"[100.0, 0.0, 0.0, 0.0, 0.0]",1.7365997980610977,5.0296042721365,1.061014041689052
cm939w,G0411,900_g0411_1_2.png,142.62,900,26.944,100.0,100.0,47.714,95.45379464285716,4.546205357142857,"[100.0, 0.0, 0.0, 0.0, 0.0]",1.873475168360231,4.813813702936797,1.0526672587321422
cm939w,G0411,900_g0411_1_20.png,142.62,900,26.944,100.0,100.0,47.714,95.09575892857144,4.904241071428571,"[100.0, 0.0, 0.0, 0.0, 0.0]",1.9606725969924967,5.419265166820442,0.8901046771330265
cm939w,G0411,900_g0411_1_3.png,142.62,900,26.944,100.0,100.0,47.714,96.28638392857142,3.713616071428572,"[100.0, 0.0, 0.0, 0.0, 0.0]",1.8928079854464708,4.647529295917534,1.0150212297050472
cm939w,G0411,900_g0411_1_4.png,142.62,900,26.944,100.0,100.0,47.714,95.90736607142856,4.092633928571429,"[100.0, 0.0, 0.0, 0.0, 0.0]",1.7895671229069228,4.811912071789639,1.0294169368222224
cm939w,G0411,900_g0411_1_5.png,142.62,900,26.944,100.0,100.0,47.714,94.98571428571428,5.014285714285714,"[100.0, 0.0, 0.0, 0.0, 0.0]",1.8948338325274765,4.908403706429999,1.002286937898576
cm939w,G0411,900_g0411_1_6.png,142.62,900,26.944,100.0,100.0,47.714,95.82388392857143,4.176116071428571,"[100.0, 0.0, 0.0, 0.0, 0.0]",1.8480399268057897,4.661691186594307,1.0496984874909003
cm939w,G0411,900_g0411_1_7.png,142.62,900,26.944,100.0,100.0,47.714,95.92008928571428,4.079910714285714,"[100.0, 0.0, 0.0, 0.0, 0.0]",1.710494858484355,4.6132568654414925,1.0760399528048876
cm939w,G0411,900_g0411_1_8.png,142.62,900,26.944,100.0,100.0,47.714,95.03482142857142,4.965178571428572,"[100.0, 0.0, 0.0, 0.0, 0.0]",1.8324760632520432,5.00132417419526,0.9677575557621092
cm939w,G0411,900_g0411_1_9.png,142.62,900,26.944,100.0,100.0,47.714,95.0359375,4.9640625,"[100.0, 0.0, 0.0, 0.0, 0.0]",1.7371942715528603,5.352517694637084,0.9797013641117964
cm939w,G0411,900_g0411_2_1.png,142.62,900,26.944,100.0,100.0,47.714,93.61986607142858,6.3801339285714285,"[100.0, 0.0, 0.0, 0.0, 0.0]",1.9374403636152744,5.081849133156073,0.950530634869788
cm939w,G0411,900_g0411_2_10.png,142.62,900,26.944,100.0,100.0,47.714,94.2828125,5.7171875,"[100.0, 0.0, 0.0, 0.0, 0.0]",1.8707833360067845,5.834059407893186,0.9099359841950044
cm939w,G0411,900_g0411_2_11.png,142.62,900,26.944,100.0,100.0,47.714,93.75691964285714,6.2430803571428575,"[100.0, 0.0, 0.0, 0.0, 0.0]",1.6987336181305177,6.964532914475205,0.8298624968687502
cm939w,G0411,900_g0411_2_12.png,142.62,900,26.944,100.0,100.0,47.714,94.28058035714288,5.719419642857143,"[100.0, 0.0, 0.0, 0.0, 0.0]",1.7279751674455706,5.996966500229379,0.9237254033510366
cm939w,G0411,900_g0411_2_13.png,142.62,900,26.944,100.0,100.0,47.714,93.93950892857144,6.060491071428571,"[100.0, 0.0, 0.0, 0.0, 0.0]",1.6359189681731792,6.586639941661891,0.912023660246779
cm939w,G0411,900_g0411_2_14.png,142.62,900,26.944,100.0,100.0,47.714,94.07745535714284,5.922544642857143,"[100.0, 0.0, 0.0, 0.0, 0.0]",1.5380431567743282,6.849619520721033,0.9888370418200574
cm939w,G0411,900_g0411_2_15.png,142.62,900,26.944,100.0,100.0,47.714,93.4,6.6000000000000005,"[100.0, 0.0, 0.0, 0.0, 0.0]",1.730455117558877,7.3898136996867665,0.8170500382213962
cm939w,G0411,900_g0411_2_16.png,142.62,900,26.944,100.0,100.0,47.714,94.19977678571428,5.800223214285714,"[100.0, 0.0, 0.0, 0.0, 0.0]",1.625468472242206,6.093890843394256,1.0170194599686848
cm939w,G0411,900_g0411_2_17.png,142.62,900,26.944,100.0,100.0,47.714,93.93125,6.06875,"[100.0, 0.0, 0.0, 0.0, 0.0]",1.6552776400166265,6.451328218511111,0.98485808181906
cm939w,G0411,900_g0411_2_18.png,142.62,900,26.944,100.0,100.0,47.714,92.77366071428573,7.226339285714285,"[100.0, 0.0, 0.0, 0.0, 0.0]",1.597754623435746,6.622355109630976,0.8847943866628998
cm939w,G0411,900_g0411_2_19.png,142.62,900,26.944,100.0,100.0,47.714,93.29397321428571,6.706026785714286,"[100.0, 0.0, 0.0, 0.0, 0.0]",1.5599346135653305,7.283321262736087,0.8068681970029095
cm939w,G0411,900_g0411_2_2.png,142.62,900,26.944,100.0,100.0,47.714,93.33928571428572,6.660714285714285,"[100.0, 0.0, 0.0, 0.0, 0.0]",1.915240048396562,5.430262681933197,0.9144023916563616
cm939w,G0411,900_g0411_2_20.png,142.62,900,26.944,100.0,100.0,47.714,93.1375,6.862500000000001,"[100.0, 0.0, 0.0, 0.0, 0.0]",1.555344783071961,7.352463281690077,0.9039566448195716
cm939w,G0411,900_g0411_2_3.png,142.62,900,26.944,100.0,100.0,47.714,92.84754464285714,7.152455357142857,"[100.0, 0.0, 0.0, 0.0, 0.0]",1.9748306598912817,5.322743994027731,0.8999109424757117
cm939w,G0411,900_g0411_2_4.png,142.62,900,26.944,100.0,100.0,47.714,93.30870535714286,6.691294642857143,"[100.0, 0.0, 0.0, 0.0, 0.0]",1.875028045791175,5.094219980439874,0.9485425602411082
cm939w,G0411,900_g0411_2_5.png,142.62,900,26.944,100.0,100.0,47.714,93.07477678571428,6.9252232142857135,"[100.0, 0.0, 0.0, 0.0, 0.0]",2.110151938627865,5.260121432864867,0.8390080253554901
cm939w,G0411,900_g0411_2_6.png,142.62,900,26.944,100.0,100.0,47.714,95.1578125,4.8421875000000005,"[100.0, 0.0, 0.0, 0.0, 0.0]",1.7745671092256567,5.81814891105888,0.9019006865445192
cm939w,G0411,900_g0411_2_7.png,142.62,900,26.944,100.0,100.0,47.714,94.31897321428572,5.681026785714286,"[100.0, 0.0, 0.0, 0.0, 0.0]",1.5817051642130806,6.965467257397684,0.9113715555260988
cm939w,G0411,900_g0411_2_8.png,142.62,900,26.944,100.0,100.0,47.714,92.94263392857142,7.057366071428571,"[100.0, 0.0, 0.0, 0.0, 0.0]",1.6354564114509178,7.468731463254837,0.8358931894232982
cm939w,G0411,900_g0411_2_9.png,142.62,900,26.944,100.0,100.0,47.714,93.5953125,6.4046875000000005,"[100.0, 0.0, 0.0, 0.0, 0.0]",1.651089305310938,6.780733710913705,0.9081971640859348
cm939w,G0411,900_g0411_3_1.png,142.62,900,26.944,100.0,100.0,47.714,96.60691964285716,3.3930803571428574,"[100.0, 0.0, 0.0, 0.0, 0.0]",1.7843450426200265,4.939092531231582,1.088930602027026
cm939w,G0411,900_g0411_3_10.png,142.62,900,26.944,100.0,100.0,47.714,96.35245535714286,3.647544642857143,"[100.0, 0.0, 0.0, 0.0, 0.0]",1.9303564799429327,4.50772862470672,1.0241865985806389
cm939w,G0411,900_g0411_3_11.png,142.62,900,26.944,100.0,100.0,47.714,95.14241071428572,4.857589285714286,"[100.0, 0.0, 0.0, 0.0, 0.0]",2.0415217998781405,4.695619839586616,0.9327899176975404
cm939w,G0411,900_g0411_3_12.png,142.62,900,26.944,100.0,100.0,47.714,94.98102678571428,5.018973214285714,"[100.0, 0.0, 0.0, 0.0, 0.0]",1.9314068874857904,5.090203074509679,0.9304935766332868
cm939w,G0411,900_g0411_3_13.png,142.62,900,26.944,100.0,100.0,47.714,95.97165178571429,4.028348214285715,"[100.0, 0.0, 0.0, 0.0, 0.0]",1.891022230996363,4.542442461473877,1.0360936890911685
cm939w,G0411,900_g0411_3_14.png,142.62,900,26.944,100.0,100.0,47.714,95.71830357142858,4.281696428571428,"[100.0, 0.0, 0.0, 0.0, 0.0]",1.8657847218494312,4.649225091443902,1.0357743693827763
cm939w,G0411,900_g0411_3_15.png,142.62,900,26.944,100.0,100.0,47.714,96.20825892857144,3.791741071428571,"[100.0, 0.0, 0.0, 0.0, 0.0]",1.867418284426143,4.544249313363549,1.0717139465371708
cm939w,G0411,900_g0411_3_16.png,142.62,900,26.944,100.0,100.0,47.714,95.90535714285714,4.0946428571428575,"[100.0, 0.0, 0.0, 0.0, 0.0]",1.7681623153375854,4.705693125761068,1.0805982829375826
cm939w,G0411,900_g0411_3_17.png,142.62,900,26.944,100.0,100.0,47.714,96.15602678571427,3.843973214285714,"[100.0, 0.0, 0.0, 0.0, 0.0]",1.8207561637737384,4.67094226630628,1.0591445967703148
cm939w,G0411,900_g0411_3_18.png,142.62,900,26.944,100.0,100.0,47.714,95.84709821428572,4.152901785714286,"[100.0, 0.0, 0.0, 0.0, 0.0]",1.8308757790487875,4.605340836022863,1.0225688433527196
cm939w,G0411,900_g0411_3_19.png,142.62,900,26.944,100.0,100.0,47.714,96.07209821428572,3.9279017857142855,"[100.0, 0.0, 0.0, 0.0, 0.0]",1.8012406356749011,4.698840785356289,1.052493536509414
cm939w,G0411,900_g0411_3_2.png,142.62,900,26.944,100.0,100.0,47.714,96.20892857142856,3.791071428571428,"[100.0, 0.0, 0.0, 0.0, 0.0]",1.8481387009130337,4.517196208436677,1.0612118457303654
cm939w,G0411,900_g0411_3_20.png,142.62,900,26.944,100.0,100.0,47.714,96.55892857142857,3.441071428571429,"[100.0, 0.0, 0.0, 0.0, 0.0]",1.8116059752307476,4.464271598895648,1.0864545321527137
cm939w,G0411,900_g0411_3_3.png,142.62,900,26.944,100.0,100.0,47.714,96.071875,3.928125,"[100.0, 0.0, 0.0, 0.0, 0.0]",1.7826515303900865,5.14358912724482,1.0130419350487003
cm939w,G0411,900_g0411_3_4.png,142.62,900,26.944,100.0,100.0,47.714,96.69754464285715,3.3024553571428568,"[100.0, 0.0, 0.0, 0.0, 0.0]",1.8551876889373329,4.476246424601833,1.0644858179907652
cm939w,G0411,900_g0411_3_5.png,142.62,900,26.944,100.0,100.0,47.714,96.24263392857144,3.757366071428572,"[100.0, 0.0, 0.0, 0.0, 0.0]",1.7445173836127603,4.810648028832314,1.056613370686128
cm939w,G0411,900_g0411_3_6.png,142.62,900,26.944,100.0,100.0,47.714,96.46339285714286,3.5366071428571426,"[100.0, 0.0, 0.0, 0.0, 0.0]",1.9277028345598548,4.680247596540094,1.006468404923424
cm939w,G0411,900_g0411_3_7.png,142.62,900,26.944,100.0,100.0,47.714,96.48549107142856,3.5145089285714284,"[100.0, 0.0, 0.0, 0.0, 0.0]",1.8083497807545117,4.355552485505462,1.103687116227086
cm939w,G0411,900_g0411_3_8.png,142.62,900,26.944,100.0,100.0,47.714,96.37321428571428,3.6267857142857145,"[100.0, 0.0, 0.0, 0.0, 0.0]",1.7868024119319563,4.661432160796246,1.0704307140007348
cm939w,G0411,900_g0411_3_9.png,142.62,900,26.944,100.0,100.0,47.714,95.95580357142856,4.0441964285714285,"[100.0, 0.0, 0.0, 0.0, 0.0]",1.816191264384927,4.594716578021098,1.0687093188857804
cm939w,G0411,900_g0411_4_1.png,142.62,900,26.944,100.0,100.0,47.714,91.54107142857144,8.458928571428572,"[100.0, 0.0, 0.0, 0.0, 0.0]",1.8950693937305687,7.333591001673954,0.7798125576544905
cm939w,G0411,900_g0411_4_10.png,142.62,900,26.944,100.0,100.0,47.714,93.78370535714284,6.216294642857143,"[100.0, 0.0, 0.0, 0.0, 0.0]",1.879640769515855,5.516953015512184,0.9629077127858794
cm939w,G0411,900_g0411_4_11.png,142.62,900,26.944,100.0,100.0,47.714,92.62678571428572,7.373214285714286,"[100.0, 0.0, 0.0, 0.0, 0.0]",1.6527128384564669,7.338449221209186,0.8445088194691425
cm939w,G0411,900_g0411_4_12.png,142.62,900,26.944,100.0,100.0,47.714,92.05736607142858,7.942633928571428,"[100.0, 0.0, 0.0, 0.0, 0.0]",1.5342981904442632,8.36688989947391,0.8365716770138902
cm939w,G0411,900_g0411_4_13.png,142.62,900,26.944,100.0,100.0,47.714,95.63258928571427,4.367410714285714,"[100.0, 0.0, 0.0, 0.0, 0.0]",1.7141028685471371,4.965909753103396,1.063115630443596
cm939w,G0411,900_g0411_4_14.png,142.62,900,26.944,100.0,100.0,47.714,94.04352678571428,5.956473214285714,"[100.0, 0.0, 0.0, 0.0, 0.0]",1.733127501793288,7.098822566867065,0.8475846396341196
cm939w,G0411,900_g0411_4_15.png,142.62,900,26.944,100.0,100.0,47.714,94.08214285714286,5.917857142857143,"[100.0, 0.0, 0.0, 0.0, 0.0]",1.6063097044759649,6.5513652284242765,0.9035311810726018
cm939w,G0411,900_g0411_4_16.png,142.62,900,26.944,100.0,100.0,47.714,93.61830357142856,6.381696428571429,"[100.0, 0.0, 0.0, 0.0, 0.0]",1.6649028645030308,6.911699499305258,0.8875982431921279
cm939w,G0411,900_g0411_4_17.png,142.62,900,26.944,100.0,100.0,47.714,92.878125,7.121874999999999,"[100.0, 0.0, 0.0, 0.0, 0.0]",1.4851309494754292,7.225169147015847,0.9342572185068542
cm939w,G0411,900_g0411_4_18.png,142.62,900,26.944,100.0,100.0,47.714,91.36674107142856,8.63325892857143,"[100.0, 0.0, 0.0, 0.0, 0.0]",1.565810184995745,7.762183573331804,0.8601212392092131
cm939w,G0411,900_g0411_4_19.png,142.62,900,26.944,100.0,100.0,47.714,93.453125,6.546875000000001,"[100.0, 0.0, 0.0, 0.0, 0.0]",1.5691923410653967,6.616061744614624,0.867439295269992
cm939w,G0411,900_g0411_4_2.png,142.62,900,26.944,100.0,100.0,47.714,93.28482142857143,6.715178571428572,"[100.0, 0.0, 0.0, 0.0, 0.0]",1.829943665615281,5.477316604688268,0.967620171482796
cm939w,G0411,900_g0411_4_20.png,142.62,900,26.944,100.0,100.0,47.714,92.6359375,7.3640625,"[100.0, 0.0, 0.0, 0.0, 0.0]",1.5580864849850735,7.444190718670906,0.8024217365129971
cm939w,G0411,900_g0411_4_3.png,142.62,900,26.944,100.0,100.0,47.714,93.45491071428572,6.545089285714285,"[100.0, 0.0, 0.0, 0.0, 0.0]",1.8465136999681115,5.517793777802546,0.9392829120456532
cm939w,G0411,900_g0411_4_4.png,142.62,900,26.944,100.0,100.0,47.714,92.86272321428572,7.137276785714287,"[100.0, 0.0, 0.0, 0.0, 0.0]",1.9589587926623808,5.378840721908585,0.8817917421137551
cm939w,G0411,900_g0411_4_5.png,142.62,900,26.944,100.0,100.0,47.714,93.58950892857143,6.410491071428572,"[100.0, 0.0, 0.0, 0.0, 0.0]",1.9166810867425488,5.039884508164348,0.952207400832664
cm939w,G0411,900_g0411_4_6.png,142.62,900,26.944,100.0,100.0,47.714,93.15446428571428,6.845535714285714,"[100.0, 0.0, 0.0, 0.0, 0.0]",1.9089412244384516,5.561699324577861,0.8825936903579221
cm939w,G0411,900_g0411_4_7.png,142.62,900,26.944,100.0,100.0,47.714,93.73616071428572,6.263839285714286,"[100.0, 0.0, 0.0, 0.0, 0.0]",1.747124179742701,5.571738348756036,0.9780596134828866
cm939w,G0411,900_g0411_4_8.png,142.62,900,26.944,100.0,100.0,47.714,92.77120535714286,7.228794642857143,"[100.0, 0.0, 0.0, 0.0, 0.0]",1.8802323028165733,5.508145353479763,0.8994312503157379
cm939w,G0411,900_g0411_4_9.png,142.62,900,26.944,100.0,100.0,47.714,94.37611607142856,5.623883928571429,"[100.0, 0.0, 0.0, 0.0, 0.0]",1.823420710424105,5.147995191400638,0.9898155661586364
cm939w,G0413,1000_g0413_1_1.png,54.43,1000,28.719,100.0,100.0,50.569,90.63459821428572,9.365401785714289,"[100.0, 0.0, 0.0, 0.0, 0.0]",1.3692717175765037,11.698336539104751,1.0953359746731042
cm939w,G0413,1000_g0413_1_10.png,54.43,1000,28.719,100.0,100.0,50.569,92.29151785714286,7.708482142857143,"[100.0, 0.0, 0.0, 0.0, 0.0]",1.6718986120234054,9.960130512152302,0.9213080620540632
cm939w,G0413,1000_g0413_1_11.png,54.43,1000,28.719,100.0,100.0,50.569,91.12767857142858,8.872321428571428,"[100.0, 0.0, 0.0, 0.0, 0.0]",1.672532708317849,10.693252697562414,0.8926342034680192
cm939w,G0413,1000_g0413_1_12.png,54.43,1000,28.719,100.0,100.0,50.569,91.70290178571427,8.297098214285715,"[100.0, 0.0, 0.0, 0.0, 0.0]",1.7094967088391675,11.181523947515604,0.9849234945072364
cm939w,G0413,1000_g0413_1_13.png,54.43,1000,28.719,100.0,100.0,50.569,91.05357142857144,8.946428571428571,"[100.0, 0.0, 0.0, 0.0, 0.0]",1.8101120443799064,10.271939830494889,0.9330023901413425
cm939w,G0413,1000_g0413_1_14.png,54.43,1000,28.719,100.0,100.0,50.569,92.475,7.524999999999999,"[100.0, 0.0, 0.0, 0.0, 0.0]",1.5438237727927266,10.028158042950968,0.9492892046001468
cm939w,G0413,1000_g0413_1_15.png,54.43,1000,28.719,100.0,100.0,50.569,90.703125,9.296875,"[100.0, 0.0, 0.0, 0.0, 0.0]",1.5572846427762863,9.98619143850851,0.8648439099260629
cm939w,G0413,1000_g0413_1_16.png,54.43,1000,28.719,100.0,100.0,50.569,91.7,8.3,"[100.0, 0.0, 0.0, 0.0, 0.0]",1.5561141540238423,10.884452873585516,0.8651942037266352
cm939w,G0413,1000_g0413_1_17.png,54.43,1000,28.719,100.0,100.0,50.569,91.80647321428572,8.193526785714287,"[100.0, 0.0, 0.0, 0.0, 0.0]",1.6439144209823084,10.448442473967628,0.937565883032028
cm939w,G0413,1000_g0413_1_18.png,54.43,1000,28.719,100.0,100.0,50.569,89.94933035714286,10.050669642857144,"[100.0, 0.0, 0.0, 0.0, 0.0]",1.765619164256803,11.649824582245015,0.9496756921268414
cm939w,G0413,1000_g0413_1_19.png,54.43,1000,28.719,100.0,100.0,50.569,90.86473214285714,9.135267857142855,"[100.0, 0.0, 0.0, 0.0, 0.0]",1.2097128629771066,11.417787104482777,1.1520637054540313
cm939w,G0413,1000_g0413_1_2.png,54.43,1000,28.719,100.0,100.0,50.569,92.31741071428571,7.682589285714286,"[100.0, 0.0, 0.0, 0.0, 0.0]",1.3069974364935255,11.48275843790011,1.150384874545733
cm939w,G0413,1000_g0413_1_20.png,54.43,1000,28.719,100.0,100.0,50.569,90.11116071428572,9.888839285714289,"[100.0, 0.0, 0.0, 0.0, 0.0]",1.336704465108974,11.648624903047438,1.1439754915922504
cm939w,G0413,1000_g0413_1_3.png,54.43,1000,28.719,100.0,100.0,50.569,90.10133928571427,9.898660714285716,"[100.0, 0.0, 0.0, 0.0, 0.0]",1.3063931595132374,12.058340607095392,1.1312670132416784
cm939w,G0413,1000_g0413_1_4.png,54.43,1000,28.719,100.0,100.0,50.569,89.79531250000001,10.2046875,"[100.0, 0.0, 0.0, 0.0, 0.0]",1.3248268775918213,11.976804609979606,1.05521789537058
cm939w,G0413,1000_g0413_1_5.png,54.43,1000,28.719,100.0,100.0,50.569,89.66138392857142,10.338616071428572,"[100.0, 0.0, 0.0, 0.0, 0.0]",1.2639140420314627,12.927044058971909,1.137433011394754
cm939w,G0413,1000_g0413_1_6.png,54.43,1000,28.719,100.0,100.0,50.569,90.97857142857144,9.021428571428572,"[100.0, 0.0, 0.0, 0.0, 0.0]",1.5989061375314186,11.13728648609609,1.0097033489225908
cm939w,G0413,1000_g0413_1_7.png,54.43,1000,28.719,100.0,100.0,50.569,90.89910714285712,9.100892857142858,"[100.0, 0.0, 0.0, 0.0, 0.0]",1.6625568188425426,10.67934218200872,0.9027042390559809
cm939w,G0413,1000_g0413_1_8.png,54.43,1000,28.719,100.0,100.0,50.569,90.63125,9.36875,"[100.0, 0.0, 0.0, 0.0, 0.0]",1.6221780548726128,11.040307087213549,0.9690564018107428
cm939w,G0413,1000_g0413_1_9.png,54.43,1000,28.719,100.0,100.0,50.569,90.0533482142857,9.946651785714286,"[100.0, 0.0, 0.0, 0.0, 0.0]",1.6590992732732142,11.604199955451827,0.9813892538575726
cm939w,G0413,1000_g0413_2_1.png,54.43,1000,28.719,100.0,100.0,50.569,91.82254464285714,8.177455357142858,"[100.0, 0.0, 0.0, 0.0, 0.0]",1.849869455543984,9.490586423702313,0.893256541646692
cm939w,G0413,1000_g0413_2_10.png,54.43,1000,28.719,100.0,100.0,50.569,92.26584821428573,7.734151785714285,"[100.0, 0.0, 0.0, 0.0, 0.0]",1.768950305808305,9.693655073739809,0.918082856370776
cm939w,G0413,1000_g0413_2_11.png,54.43,1000,28.719,100.0,100.0,50.569,91.90915178571429,8.090848214285714,"[100.0, 0.0, 0.0, 0.0, 0.0]",1.6576002573847428,10.046512586071216,0.9901181433102152
cm939w,G0413,1000_g0413_2_12.png,54.43,1000,28.719,100.0,100.0,50.569,91.0796875,8.9203125,"[100.0, 0.0, 0.0, 0.0, 0.0]",1.812160189872396,9.779969255845696,0.9664013271541064
cm939w,G0413,1000_g0413_2_13.png,54.43,1000,28.719,100.0,100.0,50.569,91.77723214285714,8.222767857142857,"[100.0, 0.0, 0.0, 0.0, 0.0]",1.9783584313531477,9.10104835692104,0.9003697708521369
cm939w,G0413,1000_g0413_2_14.png,54.43,1000,28.719,100.0,100.0,50.569,92.96116071428573,7.038839285714285,"[100.0, 0.0, 0.0, 0.0, 0.0]",1.986609868946984,9.121879815116497,0.9153723475316444
cm939w,G0413,1000_g0413_2_15.png,54.43,1000,28.719,100.0,100.0,50.569,89.47544642857143,10.524553571428571,"[100.0, 0.0, 0.0, 0.0, 0.0]",1.8271114385408909,10.166434253004985,0.8791158001452001
cm939w,G0413,1000_g0413_2_16.png,54.43,1000,28.719,100.0,100.0,50.569,88.05870535714286,11.941294642857144,"[100.0, 0.0, 0.0, 0.0, 0.0]",1.9405501621890295,9.83572250090346,0.8088525887690106
cm939w,G0413,1000_g0413_2_17.png,54.43,1000,28.719,100.0,100.0,50.569,90.6625,9.3375,"[100.0, 0.0, 0.0, 0.0, 0.0]",1.984769234884818,8.960048435516356,0.8662614094768394
cm939w,G0413,1000_g0413_2_18.png,54.43,1000,28.719,100.0,100.0,50.569,91.74263392857142,8.257366071428573,"[100.0, 0.0, 0.0, 0.0, 0.0]",1.8191012119507004,9.73288266795818,0.9178601407754484
cm939w,G0413,1000_g0413_2_19.png,54.43,1000,28.719,100.0,100.0,50.569,91.33035714285714,8.669642857142858,"[100.0, 0.0, 0.0, 0.0, 0.0]",1.8333054234838768,9.603774994264183,0.9188701553304006
cm939w,G0413,1000_g0413_2_2.png,54.43,1000,28.719,100.0,100.0,50.569,89.43973214285714,10.560267857142858,"[100.0, 0.0, 0.0, 0.0, 0.0]",1.784684428028788,9.70382444921102,0.908366558565032
cm939w,G0413,1000_g0413_2_20.png,54.43,1000,28.719,100.0,100.0,50.569,90.5453125,9.4546875,"[100.0, 0.0, 0.0, 0.0, 0.0]",1.970782685610527,9.365644125117884,0.8614515312618632
cm939w,G0413,1000_g0413_2_3.png,54.43,1000,28.719,100.0,100.0,50.569,90.28370535714284,9.716294642857145,"[100.0, 0.0, 0.0, 0.0, 0.0]",1.883815231024927,8.991145220320156,0.883360980278376
cm939w,G0413,1000_g0413_2_4.png,54.43,1000,28.719,100.0,100.0,50.569,91.32321428571429,8.676785714285714,"[100.0, 0.0, 0.0, 0.0, 0.0]",2.0588618461507053,8.895260909340559,0.8578848896582113
cm939w,G0413,1000_g0413_2_5.png,54.43,1000,28.719,100.0,100.0,50.569,90.48482142857142,9.51517857142857,"[100.0, 0.0, 0.0, 0.0, 0.0]",1.8564692857446672,9.79586777040894,0.8803487632350475
cm939w,G0413,1000_g0413_2_6.png,54.43,1000,28.719,100.0,100.0,50.569,89.37924107142857,10.62075892857143,"[100.0, 0.0, 0.0, 0.0, 0.0]",1.6839362511285378,10.328365992857272,0.935710618974333
cm939w,G0413,1000_g0413_2_7.png,54.43,1000,28.719,100.0,100.0,50.569,89.8328125,10.1671875,"[100.0, 0.0, 0.0, 0.0, 0.0]",1.8036753535554424,9.570020009322668,0.9122159057865552
cm939w,G0413,1000_g0413_2_8.png,54.43,1000,28.719,100.0,100.0,50.569,91.06629464285714,8.933705357142857,"[100.0, 0.0, 0.0, 0.0, 0.0]",1.7336831246059576,10.010888661825064,0.9575002329717964
cm939w,G0413,1000_g0413_2_9.png,54.43,1000,28.719,100.0,100.0,50.569,92.90491071428572,7.095089285714286,"[100.0, 0.0, 0.0, 0.0, 0.0]",1.6497846189838956,9.639117841070664,0.9985557546238476
cm939w,G0413,1000_g0413_3_1.png,54.43,1000,28.719,100.0,100.0,50.569,88.58035714285715,11.419642857142858,"[100.0, 0.0, 0.0, 0.0, 0.0]",1.7210112093019976,11.689060346219406,0.8349109222657881
cm939w,G0413,1000_g0413_3_10.png,54.43,1000,28.719,100.0,100.0,50.569,91.12299107142856,8.877008928571428,"[100.0, 0.0, 0.0, 0.0, 0.0]",1.612511877641235,9.642868784688186,0.8858736851741466
cm939w,G0413,1000_g0413_3_11.png,54.43,1000,28.719,100.0,100.0,50.569,89.4296875,10.5703125,"[100.0, 0.0, 0.0, 0.0, 0.0]",1.672087272303454,10.411455256665173,0.9574100611789148
cm939w,G0413,1000_g0413_3_12.png,54.43,1000,28.719,100.0,100.0,50.569,91.92991071428573,8.070089285714285,"[100.0, 0.0, 0.0, 0.0, 0.0]",1.5035155258362458,10.447949905936612,0.86937989191806
cm939w,G0413,1000_g0413_3_13.png,54.43,1000,28.719,100.0,100.0,50.569,89.92254464285713,10.077455357142858,"[100.0, 0.0, 0.0, 0.0, 0.0]",1.5595885402265055,10.437913168241067,0.9421262445666908
cm939w,G0413,1000_g0413_3_14.png,54.43,1000,28.719,100.0,100.0,50.569,88.56830357142857,11.43169642857143,"[100.0, 0.0, 0.0, 0.0, 0.0]",1.6110448669469934,11.993162129952577,0.9807287139018788
cm939w,G0413,1000_g0413_3_15.png,54.43,1000,28.719,100.0,100.0,50.569,91.05870535714286,8.941294642857143,"[100.0, 0.0, 0.0, 0.0, 0.0]",1.8313042560166588,10.584870673187504,0.9260647641598536
cm939w,G0413,1000_g0413_3_16.png,54.43,1000,28.719,100.0,100.0,50.569,88.77700892857143,11.222991071428572,"[100.0, 0.0, 0.0, 0.0, 0.0]",1.5337953068216126,12.10483434184201,0.8916838858355814
cm939w,G0413,1000_g0413_3_17.png,54.43,1000,28.719,100.0,100.0,50.569,91.47299107142857,8.527008928571428,"[100.0, 0.0, 0.0, 0.0, 0.0]",1.4308570638826343,11.326156629845732,1.0025063816782014
cm939w,G0413,1000_g0413_3_18.png,54.43,1000,28.719,100.0,100.0,50.569,91.82433035714286,8.175669642857143,"[100.0, 0.0, 0.0, 0.0, 0.0]",1.6729552890120138,10.059690802547284,0.9573549682076103
cm939w,G0413,1000_g0413_3_19.png,54.43,1000,28.719,100.0,100.0,50.569,91.0013392857143,8.998660714285714,"[100.0, 0.0, 0.0, 0.0, 0.0]",1.5072619525517927,10.739157481380376,0.9333395856309132
cm939w,G0413,1000_g0413_3_2.png,54.43,1000,28.719,100.0,100.0,50.569,91.33794642857144,8.66205357142857,"[100.0, 0.0, 0.0, 0.0, 0.0]",1.8107124332931304,10.747325137203566,0.9161037700204784
cm939w,G0413,1000_g0413_3_20.png,54.43,1000,28.719,100.0,100.0,50.569,90.62678571428572,9.373214285714289,"[100.0, 0.0, 0.0, 0.0, 0.0]",1.5065837901890742,11.065174155127668,1.03164433500104
cm939w,G0413,1000_g0413_3_3.png,54.43,1000,28.719,100.0,100.0,50.569,91.6732142857143,8.326785714285714,"[100.0, 0.0, 0.0, 0.0, 0.0]",1.6557481156673766,11.327072030737286,0.964365157276676
cm939w,G0413,1000_g0413_3_4.png,54.43,1000,28.719,100.0,100.0,50.569,91.68638392857144,8.313616071428571,"[100.0, 0.0, 0.0, 0.0, 0.0]",1.6081561265651552,11.25041585476503,1.0285247824522934
cm939w,G0413,1000_g0413_3_5.png,54.43,1000,28.719,100.0,100.0,50.569,89.16383928571429,10.836160714285716,"[100.0, 0.0, 0.0, 0.0, 0.0]",1.8011667145582295,11.243788460313905,0.9021885068573152
cm939w,G0413,1000_g0413_3_6.png,54.43,1000,28.719,100.0,100.0,50.569,92.36049107142856,7.639508928571429,"[100.0, 0.0, 0.0, 0.0, 0.0]",1.688559225167533,9.678026478321776,0.8892651112187692
cm939w,G0413,1000_g0413_3_7.png,54.43,1000,28.719,100.0,100.0,50.569,92.59732142857143,7.402678571428571,"[100.0, 0.0, 0.0, 0.0, 0.0]",1.5630558312739242,9.87992086879266,0.9374863060446534
cm939w,G0413,1000_g0413_3_8.png,54.43,1000,28.719,100.0,100.0,50.569,91.47745535714286,8.522544642857142,"[100.0, 0.0, 0.0, 0.0, 0.0]",1.4391871769448024,10.746884376590518,0.946670147503798
cm939w,G0413,1000_g0413_3_9.png,54.43,1000,28.719,100.0,100.0,50.569,92.50089285714286,7.499107142857143,"[100.0, 0.0, 0.0, 0.0, 0.0]",1.391442979137515,11.073821231763231,0.9546139480659228
cm939w,G0413,1000_g0413_4_1.png,54.43,1000,28.719,100.0,100.0,50.569,91.60022321428572,8.399776785714286,"[100.0, 0.0, 0.0, 0.0, 0.0]",1.8132635601145703,10.40592421164642,0.9011225755788076
cm939w,G0413,1000_g0413_4_10.png,54.43,1000,28.719,100.0,100.0,50.569,91.29977678571429,8.700223214285714,"[100.0, 0.0, 0.0, 0.0, 0.0]",2.069772707757794,9.416493152074148,0.835899235975589
cm939w,G0413,1000_g0413_4_11.png,54.43,1000,28.719,100.0,100.0,50.569,90.82209821428572,9.177901785714289,"[100.0, 0.0, 0.0, 0.0, 0.0]",2.086861066790371,10.071935991012344,0.8729868532989095
cm939w,G0413,1000_g0413_4_12.png,54.43,1000,28.719,100.0,100.0,50.569,92.24553571428572,7.754464285714286,"[100.0, 0.0, 0.0, 0.0, 0.0]",2.01161160739556,9.501401904715236,0.8478155865351373
cm939w,G0413,1000_g0413_4_13.png,54.43,1000,28.719,100.0,100.0,50.569,90.11160714285714,9.888392857142856,"[100.0, 0.0, 0.0, 0.0, 0.0]",2.1064379817595373,10.001329999300657,0.8552339029255793
cm939w,G0413,1000_g0413_4_14.png,54.43,1000,28.719,100.0,100.0,50.569,90.35446428571429,9.645535714285716,"[100.0, 0.0, 0.0, 0.0, 0.0]",1.8570039157892912,10.668879851078676,0.8720508663420351
cm939w,G0413,1000_g0413_4_15.png,54.43,1000,28.719,100.0,100.0,50.569,91.16629464285714,8.833705357142858,"[100.0, 0.0, 0.0, 0.0, 0.0]",1.864580305604116,10.593429062606315,0.90967956705289
cm939w,G0413,1000_g0413_4_16.png,54.43,1000,28.719,100.0,100.0,50.569,90.24308035714286,9.756919642857142,"[100.0, 0.0, 0.0, 0.0, 0.0]",1.8610622062992237,10.678381643006588,0.9105256034823168
cm939w,G0413,1000_g0413_4_17.png,54.43,1000,28.719,100.0,100.0,50.569,90.62857142857142,9.37142857142857,"[100.0, 0.0, 0.0, 0.0, 0.0]",1.8589355922485675,10.971082300324625,0.9135072998028362
cm939w,G0413,1000_g0413_4_18.png,54.43,1000,28.719,100.0,100.0,50.569,89.68080357142857,10.319196428571429,"[100.0, 0.0, 0.0, 0.0, 0.0]",1.7471444557142235,11.81552936903142,0.8997424146115385
cm939w,G0413,1000_g0413_4_19.png,54.43,1000,28.719,100.0,100.0,50.569,89.84151785714286,10.158482142857144,"[100.0, 0.0, 0.0, 0.0, 0.0]",1.717828835016443,11.663556515006409,0.9426672376821132
cm939w,G0413,1000_g0413_4_2.png,54.43,1000,28.719,100.0,100.0,50.569,93.84151785714285,6.158482142857142,"[100.0, 0.0, 0.0, 0.0, 0.0]",1.8366598623374724,9.95228061727131,0.8602820221580114
cm939w,G0413,1000_g0413_4_20.png,54.43,1000,28.719,100.0,100.0,50.569,90.559375,9.440625,"[100.0, 0.0, 0.0, 0.0, 0.0]",1.9313466860389787,9.990434747171918,0.8790397762428136
cm939w,G0413,1000_g0413_4_3.png,54.43,1000,28.719,100.0,100.0,50.569,91.79732142857144,8.202678571428573,"[100.0, 0.0, 0.0, 0.0, 0.0]",1.9487543844822863,9.667116547500866,0.8524887113002912
cm939w,G0413,1000_g0413_4_4.png,54.43,1000,28.719,100.0,100.0,50.569,91.33571428571427,8.664285714285715,"[100.0, 0.0, 0.0, 0.0, 0.0]",1.9193665412036265,10.281355576014429,0.854060941261074
cm939w,G0413,1000_g0413_4_5.png,54.43,1000,28.719,100.0,100.0,50.569,89.946875,10.053125,"[100.0, 0.0, 0.0, 0.0, 0.0]",1.681014818422827,11.365845631201628,0.9069847553193012
cm939w,G0413,1000_g0413_4_6.png,54.43,1000,28.719,100.0,100.0,50.569,90.48348214285714,9.516517857142857,"[100.0, 0.0, 0.0, 0.0, 0.0]",1.960730553084215,9.502222664406922,0.9472313776203618
cm939w,G0413,1000_g0413_4_7.png,54.43,1000,28.719,100.0,100.0,50.569,91.3328125,8.667187499999999,"[100.0, 0.0, 0.0, 0.0, 0.0]",1.818237557612949,11.106962643780989,0.857692669940089
cm939w,G0413,1000_g0413_4_8.png,54.43,1000,28.719,100.0,100.0,50.569,93.3453125,6.6546875000000005,"[100.0, 0.0, 0.0, 0.0, 0.0]",1.7642024617785552,10.800967229154873,0.9493543368172562
cm939w,G0413,1000_g0413_4_9.png,54.43,1000,28.719,100.0,100.0,50.569,92.42522321428572,7.574776785714285,"[100.0, 0.0, 0.0, 0.0, 0.0]",1.9026103974144144,9.592337479279266,0.8794602535667739
cm939w,G-C2,900_g_c2_1_1.png,68.6,900,28.214,100.0,100.0,47.714,86.80334821428572,13.196651785714286,"[100.0, 0.0, 0.0, 0.0, 0.0]",2.1283198888239543,10.803703682357977,0.7893660239576339
cm939w,G-C2,900_g_c2_1_10.png,68.6,900,28.214,100.0,100.0,47.714,87.52879464285715,12.471205357142855,"[99.623, 0.377, 0.0, 0.0, 0.0]",1.9905984680861848,10.989774698190727,0.8588331286639461
cm939w,G-C2,900_g_c2_1_11.png,68.6,900,28.214,100.0,100.0,47.714,86.83169642857142,13.168303571428572,"[100.0, 0.0, 0.0, 0.0, 0.0]",1.9095700578960908,11.792453556299623,0.8357868027960237
cm939w,G-C2,900_g_c2_1_12.png,68.6,900,28.214,100.0,100.0,47.714,91.04799107142856,8.952008928571429,"[100.0, 0.0, 0.0, 0.0, 0.0]",1.3223362042547175,11.416603202448456,1.0628209834178002
cm939w,G-C2,900_g_c2_1_13.png,68.6,900,28.214,100.0,100.0,47.714,88.56093750000001,11.4390625,"[100.0, 0.0, 0.0, 0.0, 0.0]",1.8300219051846087,11.08001047123872,0.8802727909893591
cm939w,G-C2,900_g_c2_1_14.png,68.6,900,28.214,100.0,100.0,47.714,87.20736607142857,12.792633928571428,"[100.0, 0.0, 0.0, 0.0, 0.0]",1.8702523508140625,11.579076016320665,0.8799468109199674
cm939w,G-C2,900_g_c2_1_15.png,68.6,900,28.214,100.0,100.0,47.714,87.20290178571429,12.797098214285716,"[100.0, 0.0, 0.0, 0.0, 0.0]",1.841587613111048,11.46139240337305,0.8639221893239017
cm939w,G-C2,900_g_c2_1_16.png,68.6,900,28.214,100.0,100.0,47.714,87.54754464285715,12.452455357142856,"[100.0, 0.0, 0.0, 0.0, 0.0]",1.9797909383749757,11.034252472805994,0.8165753668137199
cm939w,G-C2,900_g_c2_1_17.png,68.6,900,28.214,100.0,100.0,47.714,88.06941964285714,11.930580357142857,"[100.0, 0.0, 0.0, 0.0, 0.0]",1.7316546758545042,10.916690939087056,0.8739166590219695
cm939w,G-C2,900_g_c2_1_18.png,68.6,900,28.214,100.0,100.0,47.714,83.91651785714286,16.083482142857143,"[100.0, 0.0, 0.0, 0.0, 0.0]",1.7222455206706413,11.644399084504512,0.7870299195249186
cm939w,G-C2,900_g_c2_1_19.png,68.6,900,28.214,100.0,100.0,47.714,87.49866071428572,12.501339285714286,"[100.0, 0.0, 0.0, 0.0, 0.0]",1.7174864271785548,11.892683817436769,0.8973451789592544
cm939w,G-C2,900_g_c2_1_2.png,68.6,900,28.214,100.0,100.0,47.714,86.83794642857143,13.162053571428572,"[100.0, 0.0, 0.0, 0.0, 0.0]",1.934219256333194,11.614247234211325,0.794237975600977
cm939w,G-C2,900_g_c2_1_20.png,68.6,900,28.214,100.0,100.0,47.714,87.82879464285715,12.171205357142858,"[100.0, 0.0, 0.0, 0.0, 0.0]",1.8404789684602207,10.98404817362968,0.8333128702968836
cm939w,G-C2,900_g_c2_1_3.png,68.6,900,28.214,100.0,100.0,47.714,86.22522321428572,13.774776785714286,"[100.0, 0.0, 0.0, 0.0, 0.0]",2.119128174866445,11.228653121170248,0.8044816184916938
cm939w,G-C2,900_g_c2_1_4.png,68.6,900,28.214,100.0,100.0,47.714,88.8299107142857,11.170089285714283,"[100.0, 0.0, 0.0, 0.0, 0.0]",1.9948703124237168,11.316210838732635,0.8180262313262797
cm939w,G-C2,900_g_c2_1_5.png,68.6,900,28.214,100.0,100.0,47.714,86.07879464285715,13.921205357142858,"[100.0, 0.0, 0.0, 0.0, 0.0]",1.6395744257432912,12.044877929538584,0.8595359587113772
cm939w,G-C2,900_g_c2_1_6.png,68.6,900,28.214,100.0,100.0,47.714,87.540625,12.459375,"[100.0, 0.0, 0.0, 0.0, 0.0]",1.7758522023830428,10.55156717231343,0.8259751886407555
cm939w,G-C2,900_g_c2_1_7.png,68.6,900,28.214,100.0,100.0,47.714,88.75803571428571,11.241964285714284,"[100.0, 0.0, 0.0, 0.0, 0.0]",1.70388677503273,11.124364027201551,0.9174772117100936
cm939w,G-C2,900_g_c2_1_8.png,68.6,900,28.214,100.0,100.0,47.714,87.7640625,12.2359375,"[100.0, 0.0, 0.0, 0.0, 0.0]",2.1539029060011305,11.504476183941543,0.7922862638419793
cm939w,G-C2,900_g_c2_1_9.png,68.6,900,28.214,100.0,100.0,47.714,88.7921875,11.2078125,"[100.0, 0.0, 0.0, 0.0, 0.0]",1.9682818492350311,10.89576400893867,0.8512805363712431
cm939w,G-C2,900_g_c2_2_1.png,68.6,900,28.214,100.0,100.0,47.714,85.84017857142857,14.159821428571428,"[100.0, 0.0, 0.0, 0.0, 0.0]",1.80397864010001,13.192762170742515,0.7888342534805469
cm939w,G-C2,900_g_c2_2_10.png,68.6,900,28.214,100.0,100.0,47.714,88.81495535714285,11.185044642857145,"[100.0, 0.0, 0.0, 0.0, 0.0]",1.5081014002145243,12.183441898373374,1.074375450018438
cm939w,G-C2,900_g_c2_2_11.png,68.6,900,28.214,100.0,100.0,47.714,89.10803571428572,10.891964285714286,"[100.0, 0.0, 0.0, 0.0, 0.0]",1.536469071148154,11.998582367064593,1.0700514319858982
cm939w,G-C2,900_g_c2_2_12.png,68.6,900,28.214,100.0,100.0,47.714,88.71473214285714,11.285267857142856,"[100.0, 0.0, 0.0, 0.0, 0.0]",1.5010918334383774,11.967402303024942,1.0597979353957987
cm939w,G-C2,900_g_c2_2_13.png,68.6,900,28.214,100.0,100.0,47.714,87.89419642857142,12.10580357142857,"[100.0, 0.0, 0.0, 0.0, 0.0]",1.6115826292879438,11.661797831913535,1.0000090179365086
cm939w,G-C2,900_g_c2_2_14.png,68.6,900,28.214,100.0,100.0,47.714,87.78839285714287,12.211607142857144,"[100.0, 0.0, 0.0, 0.0, 0.0]",1.7501374556443747,12.12750413864978,0.8871170575196812
cm939w,G-C2,900_g_c2_2_15.png,68.6,900,28.214,100.0,100.0,47.714,86.71205357142857,13.287946428571429,"[100.0, 0.0, 0.0, 0.0, 0.0]",1.7104538052689278,12.747612084947622,0.83847342368137
cm939w,G-C2,900_g_c2_2_16.png,68.6,900,28.214,100.0,100.0,47.714,86.93549107142857,13.064508928571428,"[100.0, 0.0, 0.0, 0.0, 0.0]",1.6480512625233332,13.01652589900282,0.8758510482681883
cm939w,G-C2,900_g_c2_2_17.png,68.6,900,28.214,100.0,100.0,47.714,87.88616071428571,12.113839285714285,"[100.0, 0.0, 0.0, 0.0, 0.0]",1.6866793715284096,12.813137786414956,0.9175540948829324
cm939w,G-C2,900_g_c2_2_18.png,68.6,900,28.214,100.0,100.0,47.714,88.19285714285714,11.807142857142855,"[100.0, 0.0, 0.0, 0.0, 0.0]",1.765084899142294,12.05019040997046,0.8874643360443308
cm939w,G-C2,900_g_c2_2_19.png,68.6,900,28.214,100.0,100.0,47.714,87.6185267857143,12.381473214285714,"[100.0, 0.0, 0.0, 0.0, 0.0]",1.9712250259515889,11.864850736585488,0.8313835386202908
cm939w,G-C2,900_g_c2_2_2.png,68.6,900,28.214,100.0,100.0,47.714,85.31763392857142,14.682366071428572,"[100.0, 0.0, 0.0, 0.0, 0.0]",1.814910853903766,13.12503995633102,0.8165200192617716
cm939w,G-C2,900_g_c2_2_20.png,68.6,900,28.214,100.0,100.0,47.714,87.66763392857143,12.332366071428572,"[100.0, 0.0, 0.0, 0.0, 0.0]",1.8994966774957944,11.782557087983582,0.8406878785682842
cm939w,G-C2,900_g_c2_2_3.png,68.6,900,28.214,100.0,100.0,47.714,87.27723214285714,12.72276785714286,"[100.0, 0.0, 0.0, 0.0, 0.0]",1.966877770316416,13.048239610916538,0.7729414005547592
cm939w,G-C2,900_g_c2_2_4.png,68.6,900,28.214,100.0,100.0,47.714,87.45089285714286,12.549107142857144,"[100.0, 0.0, 0.0, 0.0, 0.0]",1.875548081213231,13.199335021048393,0.8326493728746287
cm939w,G-C2,900_g_c2_2_5.png,68.6,900,28.214,100.0,100.0,47.714,86.2859375,13.7140625,"[100.0, 0.0, 0.0, 0.0, 0.0]",1.868237223802528,12.849612153325872,0.8191874081939041
cm939w,G-C2,900_g_c2_2_6.png,68.6,900,28.214,100.0,100.0,47.714,85.18191964285714,14.818080357142858,"[100.0, 0.0, 0.0, 0.0, 0.0]",2.131573851524176,12.743867622384442,0.7110484628255839
cm939w,G-C2,900_g_c2_2_7.png,68.6,900,28.214,100.0,100.0,47.714,88.93683035714287,11.063169642857144,"[100.0, 0.0, 0.0, 0.0, 0.0]",2.407921008601712,10.283814931315916,0.7733276589207984
