Repository: Jungmin-YUN-0/doosan_gasturbin

# doosan_gasturbin

# 1
extract_iamge_feature_from_seg/inference.py ← 이미지 피쳐값 추출//
[1] "option" _원하는 데이터 설정
[2] 경로설정
  - "data_root_path" _데이터셋 위치
  - "output_dir" _결과 저장 위치
[3] "feature_num" _이미지 피쳐값 설정

File: data_all_feature.csv (part 12 of 13)
file_x,id,Name,stress_mpa,temp_oc,LMP,mean,upper,lower,gamma,gammaP,gammaP_distrib,gammaP_aspect,gammaP_width,gammaP_circle
cm939w,G-C2,900_g_c2_2_8.png,68.6,900,28.214,100.0,100.0,47.714,86.61205357142858,13.387946428571428,"[100.0, 0.0, 0.0, 0.0, 0.0]",2.0263097517023243,11.061769301799272,0.8556330706099309
cm939w,G-C2,900_g_c2_2_9.png,68.6,900,28.214,100.0,100.0,47.714,86.80066964285714,13.199330357142856,"[100.0, 0.0, 0.0, 0.0, 0.0]",1.802350986906117,11.90983638872828,0.927136927267816
cm939w,G-C2,900_g_c2_3_1.png,68.6,900,28.214,100.0,100.0,47.714,87.14397321428572,12.856026785714286,"[100.0, 0.0, 0.0, 0.0, 0.0]",1.8807914952403224,11.115009944414124,0.9153868137775696
cm939w,G-C2,900_g_c2_3_10.png,68.6,900,28.214,100.0,100.0,47.714,85.97834821428572,14.021651785714289,"[100.0, 0.0, 0.0, 0.0, 0.0]",1.8120671993107655,11.28179110430358,0.8870125586557014
cm939w,G-C2,900_g_c2_3_11.png,68.6,900,28.214,100.0,100.0,47.714,88.07745535714285,11.922544642857142,"[100.0, 0.0, 0.0, 0.0, 0.0]",2.094307916144035,10.666792783760444,0.8814491676867802
cm939w,G-C2,900_g_c2_3_12.png,68.6,900,28.214,100.0,100.0,47.714,85.66919642857142,14.330803571428572,"[100.0, 0.0, 0.0, 0.0, 0.0]",1.9745320682616847,11.122381256156572,0.8989507274137206
cm939w,G-C2,900_g_c2_3_13.png,68.6,900,28.214,100.0,100.0,47.714,86.89866071428571,13.101339285714284,"[100.0, 0.0, 0.0, 0.0, 0.0]",1.7983794044299295,11.122594972810584,0.9452668527815768
cm939w,G-C2,900_g_c2_3_14.png,68.6,900,28.214,100.0,100.0,47.714,87.45647321428571,12.543526785714285,"[100.0, 0.0, 0.0, 0.0, 0.0]",2.0564438805048644,10.828761399212317,0.8976329737489319
cm939w,G-C2,900_g_c2_3_15.png,68.6,900,28.214,100.0,100.0,47.714,89.08928571428572,10.910714285714286,"[100.0, 0.0, 0.0, 0.0, 0.0]",1.856856646636909,10.611072361706547,0.9378962321989636
cm939w,G-C2,900_g_c2_3_16.png,68.6,900,28.214,100.0,100.0,47.714,87.93169642857143,12.06830357142857,"[100.0, 0.0, 0.0, 0.0, 0.0]",1.846042849796636,11.533322032315958,0.9561655515542986
cm939w,G-C2,900_g_c2_3_17.png,68.6,900,28.214,100.0,100.0,47.714,87.13392857142857,12.866071428571429,"[100.0, 0.0, 0.0, 0.0, 0.0]",1.6435262205096677,11.440375779667963,0.9949642958762166
cm939w,G-C2,900_g_c2_3_18.png,68.6,900,28.214,100.0,100.0,47.714,86.4609375,13.539062499999998,"[100.0, 0.0, 0.0, 0.0, 0.0]",1.9083060709705912,10.805242971496073,0.9304245862618497
cm939w,G-C2,900_g_c2_3_19.png,68.6,900,28.214,100.0,100.0,47.714,87.05736607142858,12.942633928571428,"[100.0, 0.0, 0.0, 0.0, 0.0]",1.7213636803311352,10.72182352219997,0.9763423214820074
cm939w,G-C2,900_g_c2_3_2.png,68.6,900,28.214,100.0,100.0,47.714,85.71227678571428,14.287723214285714,"[100.0, 0.0, 0.0, 0.0, 0.0]",1.9346762509784297,11.644245662295726,0.9265487184711492
cm939w,G-C2,900_g_c2_3_20.png,68.6,900,28.214,100.0,100.0,47.714,85.90625,14.09375,"[100.0, 0.0, 0.0, 0.0, 0.0]",1.8611775925977885,11.30541341158637,0.923496873047797
cm939w,G-C2,900_g_c2_3_3.png,68.6,900,28.214,100.0,100.0,47.714,86.44888392857143,13.55111607142857,"[100.0, 0.0, 0.0, 0.0, 0.0]",1.874456763168214,11.277724365695809,0.9291575410597234
cm939w,G-C2,900_g_c2_3_4.png,68.6,900,28.214,100.0,100.0,47.714,84.21183035714286,15.788169642857142,"[100.0, 0.0, 0.0, 0.0, 0.0]",1.791188854456184,11.96724596359703,0.9624593651109528
cm939w,G-C2,900_g_c2_3_5.png,68.6,900,28.214,100.0,100.0,47.714,85.80602678571428,14.193973214285716,"[100.0, 0.0, 0.0, 0.0, 0.0]",1.8550037806604007,11.246590883848954,0.9342029854833788
cm939w,G-C2,900_g_c2_3_6.png,68.6,900,28.214,100.0,100.0,47.714,86.39888392857142,13.60111607142857,"[100.0, 0.0, 0.0, 0.0, 0.0]",1.9392390739236325,11.081805750199,0.9112207865453136
cm939w,G-C2,900_g_c2_3_7.png,68.6,900,28.214,100.0,100.0,47.714,85.87254464285714,14.127455357142855,"[100.0, 0.0, 0.0, 0.0, 0.0]",1.9544486714317608,10.724773036545797,0.9064632388024008
cm939w,G-C2,900_g_c2_3_8.png,68.6,900,28.214,100.0,100.0,47.714,85.64620535714286,14.353794642857142,"[100.0, 0.0, 0.0, 0.0, 0.0]",1.9943849002009075,11.221699106787554,0.8425215304110847
cm939w,G-C2,900_g_c2_3_9.png,68.6,900,28.214,100.0,100.0,47.714,85.64129464285715,14.358705357142856,"[100.0, 0.0, 0.0, 0.0, 0.0]",1.8218129054911212,11.116890440081937,0.9399821401680462
cm939w,G-C2,900_g_c2_4_1.png,68.6,900,28.214,100.0,100.0,47.714,86.63258928571429,13.367410714285713,"[100.0, 0.0, 0.0, 0.0, 0.0]",1.9148504772078272,11.56877230039958,0.9221045181942834
cm939w,G-C2,900_g_c2_4_10.png,68.6,900,28.214,100.0,100.0,47.714,86.45111607142857,13.548883928571428,"[100.0, 0.0, 0.0, 0.0, 0.0]",2.1871303443918126,10.55520780509696,0.8182450251179519
cm939w,G-C2,900_g_c2_4_11.png,68.6,900,28.214,100.0,100.0,47.714,85.44575892857142,14.554241071428573,"[100.0, 0.0, 0.0, 0.0, 0.0]",2.006537024143477,11.221515232700355,0.880359838255262
cm939w,G-C2,900_g_c2_4_12.png,68.6,900,28.214,100.0,100.0,47.714,86.48705357142858,13.512946428571428,"[100.0, 0.0, 0.0, 0.0, 0.0]",2.162753991317802,10.974460383465363,0.8464787928607386
cm939w,G-C2,900_g_c2_4_13.png,68.6,900,28.214,100.0,100.0,47.714,86.00848214285715,13.991517857142858,"[100.0, 0.0, 0.0, 0.0, 0.0]",1.8603034475819007,11.01656548274591,0.9190946865563678
cm939w,G-C2,900_g_c2_4_14.png,68.6,900,28.214,100.0,100.0,47.714,86.93906249999999,13.0609375,"[100.0, 0.0, 0.0, 0.0, 0.0]",2.0814037478528498,10.787589555165225,0.8561235826242368
cm939w,G-C2,900_g_c2_4_15.png,68.6,900,28.214,100.0,100.0,47.714,87.86584821428572,12.134151785714286,"[100.0, 0.0, 0.0, 0.0, 0.0]",2.022845184614647,10.723821671157992,0.8650795800904418
cm939w,G-C2,900_g_c2_4_16.png,68.6,900,28.214,100.0,100.0,47.714,82.95178571428572,17.048214285714288,"[100.0, 0.0, 0.0, 0.0, 0.0]",2.189790395179425,11.253783688588404,0.7760892133130793
cm939w,G-C2,900_g_c2_4_17.png,68.6,900,28.214,100.0,100.0,47.714,87.55848214285714,12.441517857142856,"[100.0, 0.0, 0.0, 0.0, 0.0]",2.08693488243002,10.246305913061471,0.8417862579147978
cm939w,G-C2,900_g_c2_4_18.png,68.6,900,28.214,100.0,100.0,47.714,88.00669642857143,11.993303571428571,"[100.0, 0.0, 0.0, 0.0, 0.0]",2.052986819931524,10.510759044295662,0.8597051687539882
cm939w,G-C2,900_g_c2_4_19.png,68.6,900,28.214,100.0,100.0,47.714,86.08169642857143,13.918303571428572,"[100.0, 0.0, 0.0, 0.0, 0.0]",2.062491380844932,10.681569224040231,0.8746104905744818
cm939w,G-C2,900_g_c2_4_2.png,68.6,900,28.214,100.0,100.0,47.714,86.16741071428572,13.832589285714286,"[100.0, 0.0, 0.0, 0.0, 0.0]",2.1251222143345374,11.136539316637526,0.8347645987823035
cm939w,G-C2,900_g_c2_4_20.png,68.6,900,28.214,100.0,100.0,47.714,85.91026785714286,14.089732142857144,"[100.0, 0.0, 0.0, 0.0, 0.0]",2.0258332595459154,11.211702847407029,0.8775788909233779
cm939w,G-C2,900_g_c2_4_3.png,68.6,900,28.214,100.0,100.0,47.714,85.02946428571428,14.970535714285717,"[100.0, 0.0, 0.0, 0.0, 0.0]",1.8831595286736176,11.603118721103,0.9008145901734786
cm939w,G-C2,900_g_c2_4_4.png,68.6,900,28.214,100.0,100.0,47.714,87.47343749999999,12.5265625,"[100.0, 0.0, 0.0, 0.0, 0.0]",1.859216159853968,11.242684164975554,0.9255897756744292
cm939w,G-C2,900_g_c2_4_5.png,68.6,900,28.214,100.0,100.0,47.714,88.28861607142858,11.71138392857143,"[100.0, 0.0, 0.0, 0.0, 0.0]",1.8824581751703064,11.096147639029027,0.9511188879467972
cm939w,G-C2,900_g_c2_4_6.png,68.6,900,28.214,100.0,100.0,47.714,89.19285714285714,10.807142857142855,"[100.0, 0.0, 0.0, 0.0, 0.0]",1.9155034158791733,10.477972262982338,0.9300324222784024
cm939w,G-C2,900_g_c2_4_7.png,68.6,900,28.214,100.0,100.0,47.714,89.31584821428571,10.684151785714285,"[100.0, 0.0, 0.0, 0.0, 0.0]",1.8964034479323744,10.393218307131198,0.9361184729987512
cm939w,G-C2,900_g_c2_4_8.png,68.6,900,28.214,100.0,100.0,47.714,92.29419642857142,7.7058035714285715,"[100.0, 0.0, 0.0, 0.0, 0.0]",1.4804969427968802,9.053449720347484,1.0035715097764646
cm939w,G-C2,900_g_c2_4_9.png,68.6,900,28.214,100.0,100.0,47.714,84.17745535714286,15.822544642857142,"[100.0, 0.0, 0.0, 0.0, 0.0]",2.2307923762535125,10.89866155380632,0.8027154161715506
cm939w,G-C13,950_g-c13_1_1.png,38.7,950,28.881,100.0,100.0,49.179,84.85200892857144,15.14799107142857,"[100.0, 0.0, 0.0, 0.0, 0.0]",1.7875662180276113,15.183769844645235,0.9327379011445426
cm939w,G-C13,950_g-c13_1_10.png,38.7,950,28.881,100.0,100.0,49.179,83.22611607142856,16.77388392857143,"[100.0, 0.0, 0.0, 0.0, 0.0]",1.43099438168731,17.27099790963855,0.9172810515128448
cm939w,G-C13,950_g-c13_1_11.png,38.7,950,28.881,100.0,100.0,49.179,86.53727678571428,13.462723214285717,"[100.0, 0.0, 0.0, 0.0, 0.0]",1.298651317585835,15.166166012189406,1.0517607329270244
cm939w,G-C13,950_g-c13_1_12.png,38.7,950,28.881,100.0,100.0,49.179,87.44754464285714,12.552455357142858,"[100.0, 0.0, 0.0, 0.0, 0.0]",1.28662908227203,15.946892237012232,0.9975958572905448
cm939w,G-C13,950_g-c13_1_13.png,38.7,950,28.881,100.0,100.0,49.179,86.45334821428573,13.546651785714287,"[100.0, 0.0, 0.0, 0.0, 0.0]",1.3217802832239776,17.22455978177648,0.9181198180356483
cm939w,G-C13,950_g-c13_1_14.png,38.7,950,28.881,100.0,100.0,49.179,84.77611607142858,15.223883928571428,"[100.0, 0.0, 0.0, 0.0, 0.0]",1.3907929961974832,17.164046440479893,0.8907912760028982
cm939w,G-C13,950_g-c13_1_15.png,38.7,950,28.881,100.0,100.0,49.179,86.90625,13.093750000000002,"[98.734, 1.266, 0.0, 0.0, 0.0]",1.405373765681724,18.378884057982628,0.8986135313033359
cm939w,G-C13,950_g-c13_1_16.png,38.7,950,28.881,100.0,100.0,49.179,83.77767857142857,16.22232142857143,"[99.371, 0.629, 0.0, 0.0, 0.0]",1.453374172140924,19.53612114394329,0.8525468202756752
cm939w,G-C13,950_g-c13_1_17.png,38.7,950,28.881,100.0,100.0,49.179,85.8875,14.1125,"[100.0, 0.0, 0.0, 0.0, 0.0]",1.2912416455285378,16.724257196612008,0.9641041848660196
cm939w,G-C13,950_g-c13_1_18.png,38.7,950,28.881,100.0,100.0,49.179,85.12633928571428,14.873660714285714,"[100.0, 0.0, 0.0, 0.0, 0.0]",1.369482956110569,15.791361613904929,1.00549976972018
cm939w,G-C13,950_g-c13_1_19.png,38.7,950,28.881,100.0,100.0,49.179,85.64955357142857,14.350446428571429,"[100.0, 0.0, 0.0, 0.0, 0.0]",1.4611663646008102,17.356780422364935,0.906456015394388
cm939w,G-C13,950_g-c13_1_2.png,38.7,950,28.881,100.0,100.0,49.179,87.05647321428572,12.943526785714283,"[100.0, 0.0, 0.0, 0.0, 0.0]",1.6495625656280248,14.90019990308762,0.915710435852308
cm939w,G-C13,950_g-c13_1_20.png,38.7,950,28.881,100.0,100.0,49.179,85.1080357142857,14.891964285714284,"[100.0, 0.0, 0.0, 0.0, 0.0]",1.278597699926558,17.394915543801382,0.9493655318700652
cm939w,G-C13,950_g-c13_1_3.png,38.7,950,28.881,100.0,100.0,49.179,86.30691964285714,13.693080357142856,"[100.0, 0.0, 0.0, 0.0, 0.0]",1.6882904157598435,14.770163901166097,0.900916681215221
cm939w,G-C13,950_g-c13_1_4.png,38.7,950,28.881,100.0,100.0,49.179,85.84196428571428,14.158035714285711,"[100.0, 0.0, 0.0, 0.0, 0.0]",1.717623958295351,14.89306778926734,0.8769018492021166
cm939w,G-C13,950_g-c13_1_5.png,38.7,950,28.881,100.0,100.0,49.179,85.22366071428571,14.776339285714284,"[100.0, 0.0, 0.0, 0.0, 0.0]",1.7724387371113524,14.132312264362326,0.8823149862464139
cm939w,G-C13,950_g-c13_1_6.png,38.7,950,28.881,100.0,100.0,49.179,85.75892857142857,14.241071428571429,"[100.0, 0.0, 0.0, 0.0, 0.0]",1.8517127366936064,14.815699241261155,0.9130755416097024
cm939w,G-C13,950_g-c13_1_7.png,38.7,950,28.881,100.0,100.0,49.179,85.9752232142857,14.024776785714286,"[100.0, 0.0, 0.0, 0.0, 0.0]",1.7232643564139882,14.763672941269803,0.9397120074759736
cm939w,G-C13,950_g-c13_1_8.png,38.7,950,28.881,100.0,100.0,49.179,82.76450892857142,17.235491071428573,"[100.0, 0.0, 0.0, 0.0, 0.0]",1.445117620874796,16.68988336371513,0.9375312019050398
cm939w,G-C13,950_g-c13_1_9.png,38.7,950,28.881,100.0,100.0,49.179,83.69196428571428,16.308035714285715,"[100.0, 0.0, 0.0, 0.0, 0.0]",1.4254625619415815,15.56796855837235,0.9238247678445972
cm939w,G-C13,950_g-c13_2_1.png,38.7,950,28.881,100.0,100.0,49.179,87.92366071428572,12.076339285714283,"[100.0, 0.0, 0.0, 0.0, 0.0]",1.5629782131505496,17.972965443650043,0.7982469350219213
cm939w,G-C13,950_g-c13_2_10.png,38.7,950,28.881,100.0,100.0,49.179,89.18950892857143,10.81049107142857,"[100.0, 0.0, 0.0, 0.0, 0.0]",1.607545670429752,16.215492530044642,0.8500506852263077
cm939w,G-C13,950_g-c13_2_11.png,38.7,950,28.881,100.0,100.0,49.179,86.79441964285715,13.205580357142855,"[100.0, 0.0, 0.0, 0.0, 0.0]",1.503339753986083,16.822038009127223,0.8819605883933952
cm939w,G-C13,950_g-c13_2_12.png,38.7,950,28.881,100.0,100.0,49.179,86.77120535714286,13.228794642857142,"[100.0, 0.0, 0.0, 0.0, 0.0]",1.2776663286941674,16.41760595973683,1.002840774270062
cm939w,G-C13,950_g-c13_2_13.png,38.7,950,28.881,100.0,100.0,49.179,87.07611607142857,12.923883928571428,"[100.0, 0.0, 0.0, 0.0, 0.0]",1.3218397117344158,17.121556047625866,1.0046574796565892
cm939w,G-C13,950_g-c13_2_14.png,38.7,950,28.881,100.0,100.0,49.179,87.34441964285715,12.655580357142856,"[100.0, 0.0, 0.0, 0.0, 0.0]",1.5496492085016962,15.719607946019355,0.9187497424516098
cm939w,G-C13,950_g-c13_2_15.png,38.7,950,28.881,100.0,100.0,49.179,87.45334821428571,12.546651785714284,"[100.0, 0.0, 0.0, 0.0, 0.0]",1.533045621716806,15.592534618633035,0.9093496805642776
cm939w,G-C13,950_g-c13_2_16.png,38.7,950,28.881,100.0,100.0,49.179,87.54575892857143,12.454241071428571,"[100.0, 0.0, 0.0, 0.0, 0.0]",1.727448390628958,14.359689742734052,0.9405261892371424
cm939w,G-C13,950_g-c13_2_17.png,38.7,950,28.881,100.0,100.0,49.179,86.01272321428571,13.987276785714286,"[100.0, 0.0, 0.0, 0.0, 0.0]",1.6876110000611777,15.164974964999704,0.9333807875337444
cm939w,G-C13,950_g-c13_2_18.png,38.7,950,28.881,100.0,100.0,49.179,87.50870535714286,12.491294642857142,"[100.0, 0.0, 0.0, 0.0, 0.0]",1.738413723869905,15.01502781614803,0.9155185983218338
cm939w,G-C13,950_g-c13_2_19.png,38.7,950,28.881,100.0,100.0,49.179,86.20535714285714,13.794642857142858,"[100.0, 0.0, 0.0, 0.0, 0.0]",1.730841530088552,14.728540994271851,0.9329030325478076
cm939w,G-C13,950_g-c13_2_2.png,38.7,950,28.881,100.0,100.0,49.179,86.56339285714286,13.436607142857143,"[99.206, 0.794, 0.0, 0.0, 0.0]",1.5197468176317352,18.935005045467044,0.8409780654826948
cm939w,G-C13,950_g-c13_2_20.png,38.7,950,28.881,100.0,100.0,49.179,87.49441964285715,12.505580357142856,"[100.0, 0.0, 0.0, 0.0, 0.0]",1.8068616181989816,14.340361356000788,0.8962431422996341
cm939w,G-C13,950_g-c13_2_3.png,38.7,950,28.881,100.0,100.0,49.179,86.89017857142856,13.109821428571427,"[100.0, 0.0, 0.0, 0.0, 0.0]",1.5476344189453652,17.245952838221015,0.857545630350867
cm939w,G-C13,950_g-c13_2_4.png,38.7,950,28.881,100.0,100.0,49.179,86.96785714285714,13.032142857142857,"[98.45, 1.55, 0.0, 0.0, 0.0]",1.768010183419913,17.523605704265655,0.7826938880207531
cm939w,G-C13,950_g-c13_2_5.png,38.7,950,28.881,100.0,100.0,49.179,86.16763392857143,13.83236607142857,"[99.231, 0.769, 0.0, 0.0, 0.0]",1.4403554659631563,19.85945683557675,0.8173758098071932
cm939w,G-C13,950_g-c13_2_6.png,38.7,950,28.881,100.0,100.0,49.179,87.72767857142857,12.272321428571429,"[99.27, 0.73, 0.0, 0.0, 0.0]",1.6758179408686784,18.05998662953748,0.7951917877646196
cm939w,G-C13,950_g-c13_2_7.png,38.7,950,28.881,100.0,100.0,49.179,84.61607142857143,15.383928571428571,"[100.0, 0.0, 0.0, 0.0, 0.0]",1.6429930593373585,17.434480480974877,0.7764264857617982
cm939w,G-C13,950_g-c13_2_8.png,38.7,950,28.881,100.0,100.0,49.179,85.71361607142856,14.286383928571428,"[98.639, 1.361, 0.0, 0.0, 0.0]",1.605936872450066,18.5088025315828,0.810319453170345
cm939w,G-C13,950_g-c13_2_9.png,38.7,950,28.881,100.0,100.0,49.179,87.83169642857143,12.16830357142857,"[100.0, 0.0, 0.0, 0.0, 0.0]",1.6937230359661126,15.491997353062471,0.7937295634971665
cm939w,G-C13,950_g-c13_3_1.png,38.7,950,28.881,100.0,100.0,49.179,85.19866071428571,14.801339285714285,"[100.0, 0.0, 0.0, 0.0, 0.0]",1.189077641358837,16.490918729251145,1.1088003588012945
cm939w,G-C13,950_g-c13_3_10.png,38.7,950,28.881,100.0,100.0,49.179,84.89151785714286,15.108482142857143,"[100.0, 0.0, 0.0, 0.0, 0.0]",1.8640790012416948,15.168454787862158,0.891447178550807
cm939w,G-C13,950_g-c13_3_11.png,38.7,950,28.881,100.0,100.0,49.179,83.84508928571428,16.154910714285712,"[100.0, 0.0, 0.0, 0.0, 0.0]",1.905654592552035,15.096879748931237,0.8366204534037053
cm939w,G-C13,950_g-c13_3_12.png,38.7,950,28.881,100.0,100.0,49.179,85.44419642857143,14.555803571428571,"[99.387, 0.613, 0.0, 0.0, 0.0]",1.806251165283477,15.433366365852274,0.8425671943676416
cm939w,G-C13,950_g-c13_3_13.png,38.7,950,28.881,100.0,100.0,49.179,82.91183035714286,17.088169642857142,"[100.0, 0.0, 0.0, 0.0, 0.0]",2.364375603190646,13.487191876679017,0.7543921901271105
cm939w,G-C13,950_g-c13_3_14.png,38.7,950,28.881,100.0,100.0,49.179,85.7265625,14.2734375,"[100.0, 0.0, 0.0, 0.0, 0.0]",2.1393731124816124,14.069181294027,0.8250185341378162
cm939w,G-C13,950_g-c13_3_15.png,38.7,950,28.881,100.0,100.0,49.179,84.07366071428571,15.926339285714286,"[100.0, 0.0, 0.0, 0.0, 0.0]",1.745482643152474,15.317130971748702,0.9551695405811677
cm939w,G-C13,950_g-c13_3_16.png,38.7,950,28.881,100.0,100.0,49.179,83.66919642857142,16.33080357142857,"[100.0, 0.0, 0.0, 0.0, 0.0]",1.8284274990761555,14.446704742012892,0.90275113331079
cm939w,G-C13,950_g-c13_3_17.png,38.7,950,28.881,100.0,100.0,49.179,82.99040178571428,17.009598214285717,"[100.0, 0.0, 0.0, 0.0, 0.0]",1.803616669023016,15.121285239682363,0.9121614734403676
cm939w,G-C13,950_g-c13_3_18.png,38.7,950,28.881,100.0,100.0,49.179,84.93772321428571,15.062276785714284,"[100.0, 0.0, 0.0, 0.0, 0.0]",1.7041667464346966,14.129099650424196,0.8831661648227305
cm939w,G-C13,950_g-c13_3_19.png,38.7,950,28.881,100.0,100.0,49.179,85.07053571428571,14.929464285714284,"[100.0, 0.0, 0.0, 0.0, 0.0]",1.6316655094779584,14.248682580376714,0.905643596241534
cm939w,G-C13,950_g-c13_3_2.png,38.7,950,28.881,100.0,100.0,49.179,85.17455357142858,14.825446428571428,"[100.0, 0.0, 0.0, 0.0, 0.0]",1.2150470669109652,17.047835508203423,1.103821431202906
cm939w,G-C13,950_g-c13_3_20.png,38.7,950,28.881,100.0,100.0,49.179,82.98950892857142,17.01049107142857,"[100.0, 0.0, 0.0, 0.0, 0.0]",1.4141227222007589,18.607331750858545,1.0266320373343092
cm939w,G-C13,950_g-c13_3_3.png,38.7,950,28.881,100.0,100.0,49.179,84.43125,15.56875,"[100.0, 0.0, 0.0, 0.0, 0.0]",1.2358116724434365,17.14881729121543,1.0539369759081103
cm939w,G-C13,950_g-c13_3_4.png,38.7,950,28.881,100.0,100.0,49.179,86.01026785714285,13.98973214285714,"[100.0, 0.0, 0.0, 0.0, 0.0]",1.2386920192182025,15.872929561885988,1.080794729701945
cm939w,G-C13,950_g-c13_3_5.png,38.7,950,28.881,100.0,100.0,49.179,84.62232142857142,15.377678571428572,"[100.0, 0.0, 0.0, 0.0, 0.0]",1.2111620751874586,17.55271347451924,1.1205312312100264
cm939w,G-C13,950_g-c13_3_6.png,38.7,950,28.881,100.0,100.0,49.179,85.70200892857143,14.29799107142857,"[100.0, 0.0, 0.0, 0.0, 0.0]",1.2764472940489378,16.772175317647008,1.0787226646704928
cm939w,G-C13,950_g-c13_3_7.png,38.7,950,28.881,100.0,100.0,49.179,86.79196428571429,13.208035714285716,"[100.0, 0.0, 0.0, 0.0, 0.0]",1.2297259304421542,18.08841007720729,1.081748735145268
cm939w,G-C13,950_g-c13_3_8.png,38.7,950,28.881,100.0,100.0,49.179,86.12790178571429,13.872098214285714,"[100.0, 0.0, 0.0, 0.0, 0.0]",1.29721546175905,17.15238645403908,1.0031679452407485
cm939w,G-C13,950_g-c13_3_9.png,38.7,950,28.881,100.0,100.0,49.179,85.69017857142858,14.309821428571428,"[100.0, 0.0, 0.0, 0.0, 0.0]",1.3694157505757152,16.339292279664974,0.9800442560197388
cm939w,G-C13,950_g-c13_4_1.png,38.7,950,28.881,100.0,100.0,49.179,83.42633928571429,16.573660714285715,"[99.39, 0.61, 0.0, 0.0, 0.0]",1.5193110921783768,18.226660554599217,0.849088959591785
cm939w,G-C13,950_g-c13_4_10.png,38.7,950,28.881,100.0,100.0,49.179,85.46763392857143,14.532366071428571,"[98.571, 1.429, 0.0, 0.0, 0.0]",1.6453646327297151,17.579856825471914,0.816466959128577
cm939w,G-C13,950_g-c13_4_11.png,38.7,950,28.881,100.0,100.0,49.179,84.49040178571428,15.509598214285711,"[99.351, 0.649, 0.0, 0.0, 0.0]",1.3536722172871196,19.53466162098077,0.8854832899266284
cm939w,G-C13,950_g-c13_4_12.png,38.7,950,28.881,100.0,100.0,49.179,84.26026785714285,15.739732142857145,"[100.0, 0.0, 0.0, 0.0, 0.0]",1.7752738721923944,15.039418987245217,0.8924697526176204
cm939w,G-C13,950_g-c13_4_13.png,38.7,950,28.881,100.0,100.0,49.179,83.41875,16.58125,"[100.0, 0.0, 0.0, 0.0, 0.0]",1.7560444181501274,15.21871946769102,0.9357518705124857
cm939w,G-C13,950_g-c13_4_14.png,38.7,950,28.881,100.0,100.0,49.179,82.84441964285715,17.155580357142856,"[100.0, 0.0, 0.0, 0.0, 0.0]",1.8460116632625432,17.50005205707576,0.8930167862469731
cm939w,G-C13,950_g-c13_4_15.png,38.7,950,28.881,100.0,100.0,49.179,84.93325892857143,15.066741071428572,"[100.0, 0.0, 0.0, 0.0, 0.0]",1.9947499228842136,15.911850173719424,0.8761827514562399
cm939w,G-C13,950_g-c13_4_16.png,38.7,950,28.881,100.0,100.0,49.179,84.66339285714287,15.336607142857142,"[100.0, 0.0, 0.0, 0.0, 0.0]",1.4301565994255838,17.167308636487753,0.9996145266784412
cm939w,G-C13,950_g-c13_4_17.png,38.7,950,28.881,100.0,100.0,49.179,84.62455357142858,15.37544642857143,"[100.0, 0.0, 0.0, 0.0, 0.0]",2.353458647600258,12.75980487136553,0.7494849421145143
cm939w,G-C13,950_g-c13_4_18.png,38.7,950,28.881,100.0,100.0,49.179,86.10044642857143,13.899553571428571,"[100.0, 0.0, 0.0, 0.0, 0.0]",2.224137698122509,12.465311755944835,0.7876245886081631
cm939w,G-C13,950_g-c13_4_19.png,38.7,950,28.881,100.0,100.0,49.179,85.77700892857143,14.22299107142857,"[100.0, 0.0, 0.0, 0.0, 0.0]",2.142649116108845,14.514172159580692,0.8376491188681656
cm939w,G-C13,950_g-c13_4_2.png,38.7,950,28.881,100.0,100.0,49.179,86.51049107142858,13.489508928571428,"[99.306, 0.694, 0.0, 0.0, 0.0]",1.4550454583011991,18.20161932144292,0.8801257749090827
cm939w,G-C13,950_g-c13_4_20.png,38.7,950,28.881,100.0,100.0,49.179,86.02522321428572,13.974776785714283,"[100.0, 0.0, 0.0, 0.0, 0.0]",2.0717397487065377,14.870131506035234,0.8903293917561697
cm939w,G-C13,950_g-c13_4_3.png,38.7,950,28.881,100.0,100.0,49.179,84.77723214285714,15.222767857142856,"[100.0, 0.0, 0.0, 0.0, 0.0]",1.4904418132715225,16.603320739835524,0.8668375638952656
cm939w,G-C13,950_g-c13_4_4.png,38.7,950,28.881,100.0,100.0,49.179,87.70892857142857,12.29107142857143,"[100.0, 0.0, 0.0, 0.0, 0.0]",1.4278861230153816,15.9411610490615,0.9551475772234552
cm939w,G-C13,950_g-c13_4_5.png,38.7,950,28.881,100.0,100.0,49.179,84.67276785714286,15.327232142857142,"[100.0, 0.0, 0.0, 0.0, 0.0]",1.5337409247998168,16.971430551345296,0.869339149376491
cm939w,G-C13,950_g-c13_4_6.png,38.7,950,28.881,100.0,100.0,49.179,85.53058035714287,14.469419642857142,"[100.0, 0.0, 0.0, 0.0, 0.0]",1.3609321070593976,18.759136888241404,0.9516235386149762
cm939w,G-C13,950_g-c13_4_7.png,38.7,950,28.881,100.0,100.0,49.179,82.95892857142857,17.041071428571428,"[100.0, 0.0, 0.0, 0.0, 0.0]",1.462607461182947,18.245759950095444,0.8593195211968608
cm939w,G-C13,950_g-c13_4_8.png,38.7,950,28.881,100.0,100.0,49.179,83.94352678571428,16.056473214285713,"[100.0, 0.0, 0.0, 0.0, 0.0]",1.4650329439733385,18.95562461087326,0.8772066234085809
cm939w,G-C13,950_g-c13_4_9.png,38.7,950,28.881,100.0,100.0,49.179,84.43214285714285,15.56785714285714,"[97.987, 2.013, 0.0, 0.0, 0.0]",1.6598687725822705,18.388040265995656,0.8134417411009086
cm939w,G-C4,1000_g-c4_1_1.png,20.3,1000,30.546,100.0,100.0,50.569,90.33370535714286,9.666294642857142,"[86.667, 10.0, 3.333, 0.0, 0.0]",1.2670511809657616,40.18005616388752,0.8423345079153483
cm939w,G-C4,1000_g-c4_1_10.png,20.3,1000,30.546,100.0,100.0,50.569,87.85558035714286,12.144419642857144,"[84.091, 15.909, 0.0, 0.0, 0.0]",1.3841719162271695,31.7407434698468,0.9603426219382836
cm939w,G-C4,1000_g-c4_1_11.png,20.3,1000,30.546,100.0,100.0,50.569,89.93191964285714,10.068080357142858,"[84.615, 15.385, 0.0, 0.0, 0.0]",1.4684339744838752,29.754405852733992,0.9356081569559296
cm939w,G-C4,1000_g-c4_1_12.png,20.3,1000,30.546,100.0,100.0,50.569,92.715625,7.284375,"[95.0, 5.0, 0.0, 0.0, 0.0]",2.2426167413207176,20.080079344997696,0.7411028050724594
cm939w,G-C4,1000_g-c4_1_13.png,20.3,1000,30.546,100.0,100.0,50.569,91.24977678571427,8.750223214285715,"[87.179, 12.821, 0.0, 0.0, 0.0]",2.542031155681157,22.553150550180405,0.6802805411872929
cm939w,G-C4,1000_g-c4_1_14.png,20.3,1000,30.546,100.0,100.0,50.569,91.26294642857142,8.737053571428572,"[95.455, 4.545, 0.0, 0.0, 0.0]",1.922811881796219,23.077228795245407,0.8032766421633888
cm939w,G-C4,1000_g-c4_1_15.png,20.3,1000,30.546,100.0,100.0,50.569,87.3424107142857,12.657589285714286,"[94.828, 5.172, 0.0, 0.0, 0.0]",1.8394927337762224,23.72496844781192,0.8937228514503008
cm939w,G-C4,1000_g-c4_1_16.png,20.3,1000,30.546,100.0,100.0,50.569,88.00892857142857,11.991071428571429,"[91.489, 8.511, 0.0, 0.0, 0.0]",1.9887086133462255,24.66843074004205,0.8169969021322547
cm939w,G-C4,1000_g-c4_1_17.png,20.3,1000,30.546,100.0,100.0,50.569,89.91026785714286,10.089732142857144,"[83.784, 16.216, 0.0, 0.0, 0.0]",1.4320397725334215,31.765360526083303,0.8624946792489313
cm939w,G-C4,1000_g-c4_1_18.png,20.3,1000,30.546,100.0,100.0,50.569,92.0875,7.9125,"[95.745, 4.255, 0.0, 0.0, 0.0]",1.2730674099977706,26.9002157978206,1.0150661747343022
cm939w,G-C4,1000_g-c4_1_19.png,20.3,1000,30.546,100.0,100.0,50.569,87.49419642857143,12.505803571428572,"[88.0, 12.0, 0.0, 0.0, 0.0]",1.218745735847434,32.659549571714145,1.1037468092247142
cm939w,G-C4,1000_g-c4_1_2.png,20.3,1000,30.546,100.0,100.0,50.569,93.17723214285716,6.822767857142857,"[79.167, 20.833, 0.0, 0.0, 0.0]",1.5225034537301174,33.10511885726246,0.8701222541416562
cm939w,G-C4,1000_g-c4_1_20.png,20.3,1000,30.546,100.0,100.0,50.569,90.46004464285714,9.539955357142857,"[86.111, 13.889, 0.0, 0.0, 0.0]",1.3783015299546706,31.314044478845563,1.0457960872584509
cm939w,G-C4,1000_g-c4_1_3.png,20.3,1000,30.546,100.0,100.0,50.569,89.31629464285714,10.683705357142856,"[77.778, 22.222, 0.0, 0.0, 0.0]",1.3807346017816038,33.5095809356736,0.8986954366739355
cm939w,G-C4,1000_g-c4_1_4.png,20.3,1000,30.546,100.0,100.0,50.569,94.1390625,5.8609375,"[92.308, 7.692, 0.0, 0.0, 0.0]",1.387070328958929,30.44645308256124,0.9490341670829154
cm939w,G-C4,1000_g-c4_1_5.png,20.3,1000,30.546,100.0,100.0,50.569,93.46629464285714,6.533705357142858,"[86.667, 13.333, 0.0, 0.0, 0.0]",1.3736489968363228,31.902583811240653,0.9628677162520646
cm939w,G-C4,1000_g-c4_1_6.png,20.3,1000,30.546,100.0,100.0,50.569,87.47254464285714,12.52745535714286,"[80.952, 16.667, 2.381, 0.0, 0.0]",1.4462857116720624,35.19835286280852,0.8016419424799225
cm939w,G-C4,1000_g-c4_1_7.png,20.3,1000,30.546,100.0,100.0,50.569,86.67165178571429,13.328348214285716,"[71.875, 25.0, 3.125, 0.0, 0.0]",1.8400525197103916,39.58557354010098,0.7055567845750916
cm939w,G-C4,1000_g-c4_1_8.png,20.3,1000,30.546,100.0,100.0,50.569,91.04441964285716,8.955580357142857,"[81.818, 15.152, 3.03, 0.0, 0.0]",1.5579856532418463,38.257626398696985,0.8152347479627118
cm939w,G-C4,1000_g-c4_1_9.png,20.3,1000,30.546,100.0,100.0,50.569,89.58616071428571,10.413839285714284,"[78.788, 21.212, 0.0, 0.0, 0.0]",1.387244039911257,36.90390009449281,0.8961935702341147
cm939w,G-C4,1000_g-c4_2_1.png,20.3,1000,30.546,100.0,100.0,50.569,93.31183035714284,6.688169642857143,"[90.323, 9.677, 0.0, 0.0, 0.0]",1.4056595327140975,37.06294717957768,1.0024462319938827
cm939w,G-C4,1000_g-c4_2_10.png,20.3,1000,30.546,100.0,100.0,50.569,88.72834821428572,11.271651785714283,"[62.5, 37.5, 0.0, 0.0, 0.0]",1.876214440806468,34.95400650896262,0.796367846444769
cm939w,G-C4,1000_g-c4_2_11.png,20.3,1000,30.546,100.0,100.0,50.569,92.4546875,7.5453125,"[95.349, 4.651, 0.0, 0.0, 0.0]",1.5270338983289504,26.498825632082266,0.9676560014430118
cm939w,G-C4,1000_g-c4_2_12.png,20.3,1000,30.546,100.0,100.0,50.569,92.19308035714285,7.806919642857142,"[90.476, 9.524, 0.0, 0.0, 0.0]",1.2000226435375376,33.479077098446155,1.1005175272158367
cm939w,G-C4,1000_g-c4_2_13.png,20.3,1000,30.546,100.0,100.0,50.569,91.31852678571428,8.681473214285715,"[98.077, 1.923, 0.0, 0.0, 0.0]",1.1722377565693198,27.613693362946325,1.0804198823049775
cm939w,G-C4,1000_g-c4_2_14.png,20.3,1000,30.546,100.0,100.0,50.569,92.39486607142857,7.605133928571428,"[92.857, 7.143, 0.0, 0.0, 0.0]",1.376070300138083,28.445523545713545,1.0716814246647817
cm939w,G-C4,1000_g-c4_2_15.png,20.3,1000,30.546,100.0,100.0,50.569,87.4109375,12.5890625,"[91.525, 8.475, 0.0, 0.0, 0.0]",1.308010977933411,29.831332758434648,1.007971184731051
cm939w,G-C4,1000_g-c4_2_16.png,20.3,1000,30.546,100.0,100.0,50.569,91.525,8.475000000000001,"[100.0, 0.0, 0.0, 0.0, 0.0]",1.2282895879027953,28.003503592398868,1.0683756213605071
cm939w,G-C4,1000_g-c4_2_17.png,20.3,1000,30.546,100.0,100.0,50.569,86.59910714285715,13.400892857142855,"[89.286, 10.714, 0.0, 0.0, 0.0]",1.3064083619435225,31.93844160453469,0.926598115969089
cm939w,G-C4,1000_g-c4_2_18.png,20.3,1000,30.546,100.0,100.0,50.569,90.41830357142857,9.58169642857143,"[94.0, 6.0, 0.0, 0.0, 0.0]",1.2876590143125728,30.841176363465568,1.0402970587865152
cm939w,G-C4,1000_g-c4_2_19.png,20.3,1000,30.546,100.0,100.0,50.569,92.26026785714284,7.739732142857143,"[95.745, 4.255, 0.0, 0.0, 0.0]",1.1508213998207284,28.77066819336636,1.0955352540014416
cm939w,G-C4,1000_g-c4_2_2.png,20.3,1000,30.546,100.0,100.0,50.569,92.89508928571428,7.104910714285714,"[95.455, 4.545, 0.0, 0.0, 0.0]",1.3320334614755722,26.9318184685334,0.9603020271443958
cm939w,G-C4,1000_g-c4_2_20.png,20.3,1000,30.546,100.0,100.0,50.569,91.38214285714284,8.617857142857142,"[100.0, 0.0, 0.0, 0.0, 0.0]",1.2630887470943348,27.010027517389226,1.1045513918536285
cm939w,G-C4,1000_g-c4_2_3.png,20.3,1000,30.546,100.0,100.0,50.569,87.58348214285714,12.416517857142855,"[86.047, 13.953, 0.0, 0.0, 0.0]",1.3059003187248424,34.92452413378086,0.8889687724427912
cm939w,G-C4,1000_g-c4_2_4.png,20.3,1000,30.546,100.0,100.0,50.569,85.12388392857143,14.876116071428571,"[72.222, 25.0, 2.778, 0.0, 0.0]",1.3672973410279492,39.85056398032639,0.8107207352393168
cm939w,G-C4,1000_g-c4_2_5.png,20.3,1000,30.546,100.0,100.0,50.569,86.4828125,13.5171875,"[80.488, 19.512, 0.0, 0.0, 0.0]",1.366661830364575,32.93854302768545,0.8336081472087222
cm939w,G-C4,1000_g-c4_2_6.png,20.3,1000,30.546,100.0,100.0,50.569,86.24062500000001,13.759375,"[73.684, 23.684, 2.632, 0.0, 0.0]",1.5502161449121907,37.06288628612421,0.9748766107528012
cm939w,G-C4,1000_g-c4_2_7.png,20.3,1000,30.546,100.0,100.0,50.569,92.13303571428573,7.866964285714285,"[88.571, 11.429, 0.0, 0.0, 0.0]",1.2465684752121062,31.490443976829518,1.017675319341626
cm939w,G-C4,1000_g-c4_2_8.png,20.3,1000,30.546,100.0,100.0,50.569,91.21026785714284,8.789732142857144,"[93.878, 6.122, 0.0, 0.0, 0.0]",1.4538844685367478,28.89783018905552,0.9819158246067394
cm939w,G-C4,1000_g-c4_2_9.png,20.3,1000,30.546,100.0,100.0,50.569,90.30223214285714,9.697767857142855,"[84.615, 15.385, 0.0, 0.0, 0.0]",1.5265055436909205,32.47299429319848,0.9773406951860092
cm939w,G-C4,1000_g-c4_3_1.png,20.3,1000,30.546,100.0,100.0,50.569,92.52767857142857,7.472321428571428,"[95.833, 4.167, 0.0, 0.0, 0.0]",2.271510725403742,19.91675972615405,0.6484871751971917
cm939w,G-C4,1000_g-c4_3_10.png,20.3,1000,30.546,100.0,100.0,50.569,90.9125,9.0875,"[96.923, 3.077, 0.0, 0.0, 0.0]",1.261044490912123,26.184091991286945,1.067585560412178
cm939w,G-C4,1000_g-c4_3_11.png,20.3,1000,30.546,100.0,100.0,50.569,91.66852678571428,8.331473214285715,"[93.878, 6.122, 0.0, 0.0, 0.0]",1.240809164257106,28.50491084168204,1.0419198992924397
cm939w,G-C4,1000_g-c4_3_12.png,20.3,1000,30.546,100.0,100.0,50.569,92.56339285714286,7.436607142857143,"[100.0, 0.0, 0.0, 0.0, 0.0]",1.2628289675867812,25.7920300031372,1.056111024701344
cm939w,G-C4,1000_g-c4_3_13.png,20.3,1000,30.546,100.0,100.0,50.569,85.28035714285714,14.719642857142857,"[88.462, 9.615, 1.923, 0.0, 0.0]",1.3606466379875772,33.12312799403289,0.9875514174973812
cm939w,G-C4,1000_g-c4_3_14.png,20.3,1000,30.546,100.0,100.0,50.569,91.64665178571428,8.353348214285715,"[97.872, 2.128, 0.0, 0.0, 0.0]",1.258324233501392,26.813804474932365,1.071152737391139
cm939w,G-C4,1000_g-c4_3_15.png,20.3,1000,30.546,100.0,100.0,50.569,86.61741071428571,13.382589285714284,"[90.323, 9.677, 0.0, 0.0, 0.0]",1.2615732264647028,30.71234267747775,1.023042976201236
cm939w,G-C4,1000_g-c4_3_16.png,20.3,1000,30.546,100.0,100.0,50.569,88.55133928571428,11.448660714285715,"[96.875, 3.125, 0.0, 0.0, 0.0]",1.293780085251203,27.20327485809593,1.0897985458536272
cm939w,G-C4,1000_g-c4_3_17.png,20.3,1000,30.546,100.0,100.0,50.569,91.11651785714284,8.883482142857142,"[92.308, 7.692, 0.0, 0.0, 0.0]",1.1451184002861003,34.6872724124982,1.0540537034805788
cm939w,G-C4,1000_g-c4_3_18.png,20.3,1000,30.546,100.0,100.0,50.569,88.37857142857143,11.621428571428572,"[85.106, 14.894, 0.0, 0.0, 0.0]",1.2200558480164794,34.97396162485442,0.9908591184493862
cm939w,G-C4,1000_g-c4_3_19.png,20.3,1000,30.546,100.0,100.0,50.569,93.45915178571428,6.540848214285715,"[96.97, 3.03, 0.0, 0.0, 0.0]",1.2474319756642902,28.59054629327744,1.0357781994568884
cm939w,G-C4,1000_g-c4_3_2.png,20.3,1000,30.546,100.0,100.0,50.569,93.95602678571429,6.043973214285715,"[100.0, 0.0, 0.0, 0.0, 0.0]",2.0012918716573944,17.90042300367881,0.7514590555223007
cm939w,G-C4,1000_g-c4_3_20.png,20.3,1000,30.546,100.0,100.0,50.569,90.40959821428572,9.590401785714285,"[81.25, 18.75, 0.0, 0.0, 0.0]",1.7281439560020608,34.95609246461616,0.9025831577354282
cm939w,G-C4,1000_g-c4_3_3.png,20.3,1000,30.546,100.0,100.0,50.569,90.62611607142856,9.373883928571429,"[96.825, 3.175, 0.0, 0.0, 0.0]",2.2557805462952776,18.969846996212823,0.7501930352647318
cm939w,G-C4,1000_g-c4_3_4.png,20.3,1000,30.546,100.0,100.0,50.569,94.03928571428573,5.960714285714285,"[100.0, 0.0, 0.0, 0.0, 0.0]",1.813722469585528,14.951977307222093,0.8814068867313973
cm939w,G-C4,1000_g-c4_3_5.png,20.3,1000,30.546,100.0,100.0,50.569,89.18950892857143,10.81049107142857,"[96.923, 3.077, 0.0, 0.0, 0.0]",2.1614932470512382,20.061998240809142,0.7122912010001509
cm939w,G-C4,1000_g-c4_3_6.png,20.3,1000,30.546,100.0,100.0,50.569,90.81004464285716,9.189955357142855,"[93.75, 6.25, 0.0, 0.0, 0.0]",1.2361341182587415,28.757131675578908,1.084550949671922
cm939w,G-C4,1000_g-c4_3_7.png,20.3,1000,30.546,100.0,100.0,50.569,89.06964285714287,10.930357142857144,"[91.228, 8.772, 0.0, 0.0, 0.0]",1.2124013110046736,31.427393601355732,1.04760406247603
cm939w,G-C4,1000_g-c4_3_8.png,20.3,1000,30.546,100.0,100.0,50.569,87.16651785714285,12.83348214285714,"[90.476, 9.524, 0.0, 0.0, 0.0]",1.313158889521474,31.45270814690121,1.0975110879076753
cm939w,G-C4,1000_g-c4_3_9.png,20.3,1000,30.546,100.0,100.0,50.569,91.63102678571428,8.368973214285715,"[97.959, 2.041, 0.0, 0.0, 0.0]",1.272081818384913,26.839410176468487,1.0119700920031625
cm939w,G-C4,1000_g-c4_4_10.png,20.3,1000,30.546,100.0,100.0,50.569,87.00959821428572,12.990401785714289,"[82.5, 17.5, 0.0, 0.0, 0.0]",1.498246951741943,33.763481646844774,0.9304356481542012
cm939w,G-C4,1000_g-c4_4_11.png,20.3,1000,30.546,100.0,100.0,50.569,92.78169642857142,7.218303571428572,"[90.0, 10.0, 0.0, 0.0, 0.0]",1.42189637032024,29.88814431925548,0.9620488355457304
cm939w,G-C4,1000_g-c4_4_12.png,20.3,1000,30.546,100.0,100.0,50.569,89.36450892857142,10.635491071428572,"[81.081, 18.919, 0.0, 0.0, 0.0]",1.2686152940069928,34.06039976342097,1.0518832433943883
cm939w,G-C4,1000_g-c4_4_13.png,20.3,1000,30.546,100.0,100.0,50.569,90.13214285714288,9.867857142857144,"[87.805, 12.195, 0.0, 0.0, 0.0]",1.3634386257150075,31.706195744512776,1.0134615537449212
cm939w,G-C4,1000_g-c4_4_14.png,20.3,1000,30.546,100.0,100.0,50.569,85.00669642857143,14.993303571428571,"[76.19, 21.429, 2.381, 0.0, 0.0]",1.6625479963165513,36.46814396029022,0.8114042599761729
cm939w,G-C4,1000_g-c4_4_15.png,20.3,1000,30.546,100.0,100.0,50.569,89.08125,10.91875,"[82.927, 17.073, 0.0, 0.0, 0.0]",1.332123603020001,30.57989232745568,0.9342631039499956
cm939w,G-C4,1000_g-c4_4_16.png,20.3,1000,30.546,100.0,100.0,50.569,85.72075892857143,14.279241071428572,"[82.5, 15.0, 2.5, 0.0, 0.0]",1.4341068969871549,41.87728302870104,0.6971994912200904
cm939w,G-C4,1000_g-c4_4_17.png,20.3,1000,30.546,100.0,100.0,50.569,87.04419642857142,12.95580357142857,"[81.395, 18.605, 0.0, 0.0, 0.0]",1.529108492042112,35.75280189197243,0.9537767894385948
cm939w,G-C4,1000_g-c4_4_18.png,20.3,1000,30.546,100.0,100.0,50.569,85.71785714285714,14.282142857142857,"[84.444, 13.333, 2.222, 0.0, 0.0]",1.7239422418656858,34.069000461307034,0.8266775944777498
cm939w,G-C4,1000_g-c4_4_19.png,20.3,1000,30.546,100.0,100.0,50.569,90.57991071428572,9.420089285714283,"[83.784, 16.216, 0.0, 0.0, 0.0]",1.5017813830349271,30.48718850716517,0.9510739666604258
cm939w,G-C4,1000_g-c4_4_2.png,20.3,1000,30.546,100.0,100.0,50.569,91.94017857142858,8.059821428571428,"[97.561, 2.439, 0.0, 0.0, 0.0]",1.2461209752911806,28.42789417445829,1.079396341696128
cm939w,G-C4,1000_g-c4_4_20.png,20.3,1000,30.546,100.0,100.0,50.569,88.45089285714286,11.549107142857142,"[91.489, 8.511, 0.0, 0.0, 0.0]",1.3858244999972709,30.88075203385476,0.9636584069702344
cm939w,G-C4,1000_g-c4_4_3.png,20.3,1000,30.546,100.0,100.0,50.569,85.91071428571428,14.089285714285715,"[88.372, 9.302, 2.326, 0.0, 0.0]",1.320565722660296,38.41031670793077,0.8576735516532394
cm939w,G-C4,1000_g-c4_4_4.png,20.3,1000,30.546,100.0,100.0,50.569,87.93392857142858,12.066071428571428,"[77.778, 22.222, 0.0, 0.0, 0.0]",1.1849214023904462,38.07539913628618,0.9521976316597272
cm939w,G-C4,1000_g-c4_4_5.png,20.3,1000,30.546,100.0,100.0,50.569,90.72410714285716,9.275892857142855,"[82.857, 17.143, 0.0, 0.0, 0.0]",1.187057625041204,34.13090108911572,0.985573530940201
cm939w,G-C4,1000_g-c4_4_6.png,20.3,1000,30.546,100.0,100.0,50.569,87.07589285714286,12.924107142857144,"[88.71, 11.29, 0.0, 0.0, 0.0]",1.2761005919242034,29.064529179429115,0.8727001048181449
cm939w,G-C4,1000_g-c4_4_7.png,20.3,1000,30.546,100.0,100.0,50.569,91.08035714285714,8.919642857142856,"[95.833, 4.167, 0.0, 0.0, 0.0]",1.2477944306802098,27.155557518140625,0.9815333078779874
cm939w,G-C4,1000_g-c4_4_8.png,20.3,1000,30.546,100.0,100.0,50.569,89.5671875,10.4328125,"[90.244, 7.317, 2.439, 0.0, 0.0]",1.265243754722875,29.80137697391041,0.8494990279195798
cm939w,G-C4,1000_g-c4_4_9.png,20.3,1000,30.546,100.0,100.0,50.569,82.51808035714285,17.481919642857143,"[70.588, 29.412, 0.0, 0.0, 0.0]",1.4220504852357947,35.39386075384192,0.9161696967556676
cm939w,G-C11,950_g-c11_1_1.png,46.4,950,28.732,100.0,100.0,49.179,81.55558035714286,18.44441964285714,"[100.0, 0.0, 0.0, 0.0, 0.0]",1.693917139947448,16.290186260458647,0.9191570448358364
cm939w,G-C11,950_g-c11_1_10.png,46.4,950,28.732,100.0,100.0,49.179,78.93683035714287,21.063169642857144,"[100.0, 0.0, 0.0, 0.0, 0.0]",1.556309285303448,16.013642613026736,0.9535786982296166
cm939w,G-C11,950_g-c11_1_11.png,46.4,950,28.732,100.0,100.0,49.179,82.98303571428572,17.016964285714288,"[100.0, 0.0, 0.0, 0.0, 0.0]",1.527277025027166,15.526066308642106,0.9600699131205476
cm939w,G-C11,950_g-c11_1_12.png,46.4,950,28.732,100.0,100.0,49.179,84.30089285714286,15.699107142857144,"[100.0, 0.0, 0.0, 0.0, 0.0]",1.5582871523050048,14.327772297617216,0.9914340327907948
cm939w,G-C11,950_g-c11_1_13.png,46.4,950,28.732,100.0,100.0,49.179,81.40200892857142,18.59799107142857,"[100.0, 0.0, 0.0, 0.0, 0.0]",1.581471525113091,14.968874592824452,0.9912154423079972
cm939w,G-C11,950_g-c11_1_14.png,46.4,950,28.732,100.0,100.0,49.179,82.47857142857143,17.521428571428572,"[100.0, 0.0, 0.0, 0.0, 0.0]",1.5206382313322615,14.576333020275207,0.992489993871964
cm939w,G-C11,950_g-c11_1_15.png,46.4,950,28.732,100.0,100.0,49.179,77.06986607142858,22.93013392857143,"[100.0, 0.0, 0.0, 0.0, 0.0]",2.1456328643377383,14.425379115214795,0.8238437877297756
cm939w,G-C11,950_g-c11_1_16.png,46.4,950,28.732,100.0,100.0,49.179,82.84352678571429,17.156473214285715,"[100.0, 0.0, 0.0, 0.0, 0.0]",1.3626918972582558,16.37389895103175,1.0272260116309395
cm939w,G-C11,950_g-c11_1_17.png,46.4,950,28.732,100.0,100.0,49.179,84.39799107142856,15.60200892857143,"[100.0, 0.0, 0.0, 0.0, 0.0]",1.2636737231130224,16.570515161544535,1.0615345637939535
cm939w,G-C11,950_g-c11_1_18.png,46.4,950,28.732,100.0,100.0,49.179,81.75982142857143,18.24017857142857,"[100.0, 0.0, 0.0, 0.0, 0.0]",1.2730120010137345,16.072339935238592,1.060756499736676
