Repository: Jungmin-YUN-0/doosan_gasturbin

# doosan_gasturbin

# 1
extract_iamge_feature_from_seg/inference.py ← 이미지 피쳐값 추출//
[1] "option" _원하는 데이터 설정
[2] 경로설정
  - "data_root_path" _데이터셋 위치
  - "output_dir" _결과 저장 위치
[3] "feature_num" _이미지 피쳐값 설정

File: data_all_feature.csv (part 13 of 13)
file_x,id,Name,stress_mpa,temp_oc,LMP,mean,upper,lower,gamma,gammaP,gammaP_distrib,gammaP_aspect,gammaP_width,gammaP_circle
cm939w,G-C11,950_g-c11_1_19.png,46.4,950,28.732,100.0,100.0,49.179,82.98214285714286,17.017857142857142,"[100.0, 0.0, 0.0, 0.0, 0.0]",1.3050452279268447,15.574387212855257,1.0477874885954532
cm939w,G-C11,950_g-c11_1_2.png,46.4,950,28.732,100.0,100.0,49.179,84.28191964285713,15.718080357142858,"[100.0, 0.0, 0.0, 0.0, 0.0]",1.4461478737238422,15.620712250018183,0.9802212107392312
cm939w,G-C11,950_g-c11_1_20.png,46.4,950,28.732,100.0,100.0,49.179,84.31741071428571,15.682589285714284,"[100.0, 0.0, 0.0, 0.0, 0.0]",1.3850806903637174,14.346473617509892,1.0351338677912003
cm939w,G-C11,950_g-c11_1_3.png,46.4,950,28.732,100.0,100.0,49.179,84.6890625,15.3109375,"[100.0, 0.0, 0.0, 0.0, 0.0]",1.3631258883183022,15.875268052269869,0.9777343921798884
cm939w,G-C11,950_g-c11_1_4.png,46.4,950,28.732,100.0,100.0,49.179,82.50111607142857,17.49888392857143,"[100.0, 0.0, 0.0, 0.0, 0.0]",1.2810002788143615,16.4063888554775,1.0415345104578002
cm939w,G-C11,950_g-c11_1_5.png,46.4,950,28.732,100.0,100.0,49.179,82.4265625,17.5734375,"[100.0, 0.0, 0.0, 0.0, 0.0]",1.3410512756171251,15.228618047517708,1.065710568550618
cm939w,G-C11,950_g-c11_1_6.png,46.4,950,28.732,100.0,100.0,49.179,81.73459821428571,18.265401785714285,"[100.0, 0.0, 0.0, 0.0, 0.0]",1.617406604648934,14.68914270342065,0.968283519882164
cm939w,G-C11,950_g-c11_1_7.png,46.4,950,28.732,100.0,100.0,49.179,81.64866071428571,18.351339285714285,"[100.0, 0.0, 0.0, 0.0, 0.0]",1.4515372554647683,15.316337184938131,0.9572920661261978
cm939w,G-C11,950_g-c11_1_8.png,46.4,950,28.732,100.0,100.0,49.179,81.4765625,18.5234375,"[100.0, 0.0, 0.0, 0.0, 0.0]",1.5497011366248876,16.576353509239834,0.968084765795326
cm939w,G-C11,950_g-c11_1_9.png,46.4,950,28.732,100.0,100.0,49.179,79.58370535714285,20.416294642857142,"[100.0, 0.0, 0.0, 0.0, 0.0]",1.4584151736942697,16.204258784884818,0.988725185205796
cm939w,G-C11,950_g-c11_2_1.png,46.4,950,28.732,100.0,100.0,49.179,85.60691964285714,14.393080357142855,"[100.0, 0.0, 0.0, 0.0, 0.0]",1.3245570516970293,14.827872559569196,1.0180088318016638
cm939w,G-C11,950_g-c11_2_10.png,46.4,950,28.732,100.0,100.0,49.179,84.15803571428572,15.841964285714283,"[100.0, 0.0, 0.0, 0.0, 0.0]",1.3528919103267496,15.925330305262454,1.010962453977437
cm939w,G-C11,950_g-c11_2_11.png,46.4,950,28.732,100.0,100.0,49.179,80.63504464285714,19.364955357142858,"[100.0, 0.0, 0.0, 0.0, 0.0]",1.3358640831735715,15.868839543802927,1.0175185835007166
cm939w,G-C11,950_g-c11_2_12.png,46.4,950,28.732,100.0,100.0,49.179,84.65401785714286,15.345982142857142,"[100.0, 0.0, 0.0, 0.0, 0.0]",1.3437906257269865,15.479375637713137,0.9892751624594428
cm939w,G-C11,950_g-c11_2_13.png,46.4,950,28.732,100.0,100.0,49.179,82.63392857142857,17.366071428571427,"[100.0, 0.0, 0.0, 0.0, 0.0]",1.4821704841872618,14.663867033614885,0.951634900149591
cm939w,G-C11,950_g-c11_2_14.png,46.4,950,28.732,100.0,100.0,49.179,78.69375,21.30625,"[100.0, 0.0, 0.0, 0.0, 0.0]",1.7618731940566408,14.817130791657426,0.904485372017672
cm939w,G-C11,950_g-c11_2_15.png,46.4,950,28.732,100.0,100.0,49.179,82.46294642857143,17.537053571428572,"[100.0, 0.0, 0.0, 0.0, 0.0]",1.4227266333686193,15.5629271280853,0.9984446170818414
cm939w,G-C11,950_g-c11_2_16.png,46.4,950,28.732,100.0,100.0,49.179,82.30870535714286,17.69129464285714,"[100.0, 0.0, 0.0, 0.0, 0.0]",1.4553098468340562,15.923480377321017,0.9841396290947196
cm939w,G-C11,950_g-c11_2_17.png,46.4,950,28.732,100.0,100.0,49.179,81.69464285714285,18.305357142857144,"[100.0, 0.0, 0.0, 0.0, 0.0]",1.5187865825584397,16.02285208211544,0.980129643167591
cm939w,G-C11,950_g-c11_2_18.png,46.4,950,28.732,100.0,100.0,49.179,84.74129464285714,15.258705357142857,"[100.0, 0.0, 0.0, 0.0, 0.0]",1.2676124536289468,14.866668136091826,0.9810508813730476
cm939w,G-C11,950_g-c11_2_19.png,46.4,950,28.732,100.0,100.0,49.179,82.78526785714286,17.21473214285714,"[100.0, 0.0, 0.0, 0.0, 0.0]",1.4406474367647153,16.03905809320211,1.0094991714461543
cm939w,G-C11,950_g-c11_2_2.png,46.4,950,28.732,100.0,100.0,49.179,84.73616071428572,15.263839285714289,"[99.535, 0.465, 0.0, 0.0, 0.0]",1.4838562630489485,15.043175707805606,0.8823096575689492
cm939w,G-C11,950_g-c11_2_20.png,46.4,950,28.732,100.0,100.0,49.179,80.80290178571428,19.19709821428572,"[100.0, 0.0, 0.0, 0.0, 0.0]",1.4123430221836153,16.71536341971585,0.9884916084002348
cm939w,G-C11,950_g-c11_2_3.png,46.4,950,28.732,100.0,100.0,49.179,83.81183035714285,16.18816964285714,"[100.0, 0.0, 0.0, 0.0, 0.0]",1.3122540729241134,16.334519990548298,0.9154141022613856
cm939w,G-C11,950_g-c11_2_4.png,46.4,950,28.732,100.0,100.0,49.179,83.39553571428571,16.604464285714286,"[100.0, 0.0, 0.0, 0.0, 0.0]",1.343398055032018,15.66828942511336,0.87947597730744
cm939w,G-C11,950_g-c11_2_5.png,46.4,950,28.732,100.0,100.0,49.179,83.0611607142857,16.938839285714284,"[100.0, 0.0, 0.0, 0.0, 0.0]",1.3869981476513862,15.36763709606978,0.9299321688463926
cm939w,G-C11,950_g-c11_2_6.png,46.4,950,28.732,100.0,100.0,49.179,85.42120535714287,14.578794642857144,"[99.571, 0.429, 0.0, 0.0, 0.0]",1.4032569761136078,14.335581185334537,0.95367192937034
cm939w,G-C11,950_g-c11_2_7.png,46.4,950,28.732,100.0,100.0,49.179,83.5578125,16.4421875,"[100.0, 0.0, 0.0, 0.0, 0.0]",1.3272994541044676,15.164351164230087,0.991454852043655
cm939w,G-C11,950_g-c11_2_8.png,46.4,950,28.732,100.0,100.0,49.179,85.675,14.325,"[100.0, 0.0, 0.0, 0.0, 0.0]",1.25258805663883,15.294243748314113,1.0677051871737568
cm939w,G-C11,950_g-c11_2_9.png,46.4,950,28.732,100.0,100.0,49.179,81.12901785714286,18.870982142857144,"[100.0, 0.0, 0.0, 0.0, 0.0]",1.3923077298225417,16.876681455182386,1.0222675501075278
cm939w,G-C11,950_g-c11_3_1.png,46.4,950,28.732,100.0,100.0,49.179,84.38883928571428,15.611160714285717,"[100.0, 0.0, 0.0, 0.0, 0.0]",1.7559984664769233,16.353056655388087,0.9530869978998948
cm939w,G-C11,950_g-c11_3_10.png,46.4,950,28.732,100.0,100.0,49.179,82.12611607142857,17.87388392857143,"[99.457, 0.543, 0.0, 0.0, 0.0]",1.870709151416679,15.909566638344748,0.8918766595666323
cm939w,G-C11,950_g-c11_3_11.png,46.4,950,28.732,100.0,100.0,49.179,81.73950892857142,18.26049107142857,"[100.0, 0.0, 0.0, 0.0, 0.0]",1.7661167455457285,15.2384351188993,0.8917098060406761
cm939w,G-C11,950_g-c11_3_12.png,46.4,950,28.732,100.0,100.0,49.179,84.9046875,15.0953125,"[100.0, 0.0, 0.0, 0.0, 0.0]",1.7308619694676262,15.120480755187014,0.8923434114512169
cm939w,G-C11,950_g-c11_3_13.png,46.4,950,28.732,100.0,100.0,49.179,83.15446428571428,16.845535714285713,"[100.0, 0.0, 0.0, 0.0, 0.0]",1.7165643079229425,15.288212632824836,0.8949433402651594
cm939w,G-C11,950_g-c11_3_14.png,46.4,950,28.732,100.0,100.0,49.179,84.70558035714286,15.294419642857145,"[100.0, 0.0, 0.0, 0.0, 0.0]",1.839211082030816,14.952684486894288,0.9199654528160276
cm939w,G-C11,950_g-c11_3_15.png,46.4,950,28.732,100.0,100.0,49.179,83.6984375,16.3015625,"[99.401, 0.599, 0.0, 0.0, 0.0]",1.799487248696122,15.653418509993008,0.8594049065477586
cm939w,G-C11,950_g-c11_3_16.png,46.4,950,28.732,100.0,100.0,49.179,82.0794642857143,17.920535714285716,"[100.0, 0.0, 0.0, 0.0, 0.0]",1.6990393526134653,14.94874281245102,0.9403365597805956
cm939w,G-C11,950_g-c11_3_17.png,46.4,950,28.732,100.0,100.0,49.179,83.53102678571429,16.468973214285715,"[99.338, 0.662, 0.0, 0.0, 0.0]",1.380708732656741,17.83226701203495,0.8214985642744896
cm939w,G-C11,950_g-c11_3_18.png,46.4,950,28.732,100.0,100.0,49.179,84.3578125,15.6421875,"[100.0, 0.0, 0.0, 0.0, 0.0]",1.5083253888360202,15.059543750385409,1.0379111108914396
cm939w,G-C11,950_g-c11_3_19.png,46.4,950,28.732,100.0,100.0,49.179,82.92232142857144,17.07767857142857,"[100.0, 0.0, 0.0, 0.0, 0.0]",1.491404925945645,14.56180733847464,1.0170462139988987
cm939w,G-C11,950_g-c11_3_2.png,46.4,950,28.732,100.0,100.0,49.179,84.85000000000001,15.15,"[100.0, 0.0, 0.0, 0.0, 0.0]",1.708693704673517,16.623911655920974,0.947953871444102
cm939w,G-C11,950_g-c11_3_20.png,46.4,950,28.732,100.0,100.0,49.179,82.6578125,17.3421875,"[100.0, 0.0, 0.0, 0.0, 0.0]",1.5949041111949536,14.939273416726392,1.001815365653839
cm939w,G-C11,950_g-c11_3_3.png,46.4,950,28.732,100.0,100.0,49.179,83.27433035714286,16.725669642857145,"[100.0, 0.0, 0.0, 0.0, 0.0]",1.7017234171577966,16.08464410573315,0.9184248476664392
cm939w,G-C11,950_g-c11_3_4.png,46.4,950,28.732,100.0,100.0,49.179,82.6796875,17.3203125,"[100.0, 0.0, 0.0, 0.0, 0.0]",1.8529290048235367,15.879047954310844,0.8851921208850209
cm939w,G-C11,950_g-c11_3_5.png,46.4,950,28.732,100.0,100.0,49.179,80.38303571428571,19.616964285714285,"[100.0, 0.0, 0.0, 0.0, 0.0]",2.027921812547125,15.097820631658465,0.8222122205748246
cm939w,G-C11,950_g-c11_3_6.png,46.4,950,28.732,100.0,100.0,49.179,81.67008928571428,18.329910714285717,"[100.0, 0.0, 0.0, 0.0, 0.0]",1.7894825512563295,14.83949804403697,0.8370439846337199
cm939w,G-C11,950_g-c11_3_7.png,46.4,950,28.732,100.0,100.0,49.179,84.67834821428572,15.321651785714286,"[100.0, 0.0, 0.0, 0.0, 0.0]",2.012131394941454,15.21512076004437,0.8502397839684294
cm939w,G-C11,950_g-c11_3_8.png,46.4,950,28.732,100.0,100.0,49.179,83.45669642857143,16.543303571428574,"[100.0, 0.0, 0.0, 0.0, 0.0]",1.819272089427696,16.55923975600023,0.8938861636647849
cm939w,G-C11,950_g-c11_3_9.png,46.4,950,28.732,100.0,100.0,49.179,84.22522321428572,15.774776785714288,"[100.0, 0.0, 0.0, 0.0, 0.0]",1.7144206150903525,14.895753124306152,0.9139996808799732
cm939w,G-C11,950_g-c11_4_1.png,46.4,950,28.732,100.0,100.0,49.179,79.82209821428572,20.177901785714287,"[100.0, 0.0, 0.0, 0.0, 0.0]",1.3835695176526983,16.291758825461688,1.0287455517805242
cm939w,G-C11,950_g-c11_4_10.png,46.4,950,28.732,100.0,100.0,49.179,82.36651785714287,17.633482142857144,"[100.0, 0.0, 0.0, 0.0, 0.0]",1.4216746449381923,15.644174263643972,1.0390253107120249
cm939w,G-C11,950_g-c11_4_11.png,46.4,950,28.732,100.0,100.0,49.179,81.94508928571429,18.054910714285715,"[100.0, 0.0, 0.0, 0.0, 0.0]",1.3974585148771363,16.597279254443468,1.0189549075529636
cm939w,G-C11,950_g-c11_4_12.png,46.4,950,28.732,100.0,100.0,49.179,81.27991071428572,18.720089285714288,"[100.0, 0.0, 0.0, 0.0, 0.0]",1.394594617845413,15.90416343182687,1.0305370546901669
cm939w,G-C11,950_g-c11_4_13.png,46.4,950,28.732,100.0,100.0,49.179,82.6375,17.3625,"[100.0, 0.0, 0.0, 0.0, 0.0]",1.3289418607281611,15.91463589351916,1.0595510518272375
cm939w,G-C11,950_g-c11_4_14.png,46.4,950,28.732,100.0,100.0,49.179,83.30022321428572,16.699776785714285,"[100.0, 0.0, 0.0, 0.0, 0.0]",1.2977041711995216,15.52725581485847,1.076195326786615
cm939w,G-C11,950_g-c11_4_15.png,46.4,950,28.732,100.0,100.0,49.179,82.00223214285714,17.997767857142858,"[100.0, 0.0, 0.0, 0.0, 0.0]",1.3915416385475146,15.668470107363762,1.0353582389568503
cm939w,G-C11,950_g-c11_4_16.png,46.4,950,28.732,100.0,100.0,49.179,82.98236607142857,17.017633928571428,"[100.0, 0.0, 0.0, 0.0, 0.0]",1.395791990465912,14.90181179571764,1.0171627777698176
cm939w,G-C11,950_g-c11_4_17.png,46.4,950,28.732,100.0,100.0,49.179,81.75825892857142,18.24174107142857,"[100.0, 0.0, 0.0, 0.0, 0.0]",1.4063543752981955,15.90253642905874,1.0401753297937697
cm939w,G-C11,950_g-c11_4_18.png,46.4,950,28.732,100.0,100.0,49.179,81.06517857142858,18.93482142857143,"[100.0, 0.0, 0.0, 0.0, 0.0]",1.5323557113027484,15.62912730077968,0.9928965391630477
cm939w,G-C11,950_g-c11_4_19.png,46.4,950,28.732,100.0,100.0,49.179,81.90580357142856,18.09419642857143,"[100.0, 0.0, 0.0, 0.0, 0.0]",1.356762156059824,16.142262302620303,1.0518706695795497
cm939w,G-C11,950_g-c11_4_2.png,46.4,950,28.732,100.0,100.0,49.179,81.10133928571429,18.898660714285715,"[100.0, 0.0, 0.0, 0.0, 0.0]",1.4469769353965505,15.898338415631391,1.034494048469313
cm939w,G-C11,950_g-c11_4_20.png,46.4,950,28.732,100.0,100.0,49.179,83.39040178571429,16.609598214285715,"[100.0, 0.0, 0.0, 0.0, 0.0]",1.4042669395406149,14.906441884809803,0.9932059665080092
cm939w,G-C11,950_g-c11_4_3.png,46.4,950,28.732,100.0,100.0,49.179,81.92946428571429,18.070535714285715,"[100.0, 0.0, 0.0, 0.0, 0.0]",1.4899563488649927,15.89856501805989,1.0128294650493614
cm939w,G-C11,950_g-c11_4_4.png,46.4,950,28.732,100.0,100.0,49.179,80.47075892857143,19.52924107142857,"[100.0, 0.0, 0.0, 0.0, 0.0]",1.4764419722092652,16.40273311021795,1.005611142861833
cm939w,G-C11,950_g-c11_4_5.png,46.4,950,28.732,100.0,100.0,49.179,77.590625,22.409375,"[100.0, 0.0, 0.0, 0.0, 0.0]",1.4601690828529847,16.28815718898731,1.003061134770583
cm939w,G-C11,950_g-c11_4_6.png,46.4,950,28.732,100.0,100.0,49.179,81.37388392857143,18.626116071428573,"[100.0, 0.0, 0.0, 0.0, 0.0]",1.5058978798183502,15.841934595806192,0.9995443033317454
cm939w,G-C11,950_g-c11_4_7.png,46.4,950,28.732,100.0,100.0,49.179,81.0015625,18.9984375,"[100.0, 0.0, 0.0, 0.0, 0.0]",1.4012261747361632,16.747471029759875,1.0488631641492112
cm939w,G-C11,950_g-c11_4_8.png,46.4,950,28.732,100.0,100.0,49.179,82.4140625,17.5859375,"[100.0, 0.0, 0.0, 0.0, 0.0]",1.4262869314597308,15.948216694934596,1.0301321798915364
cm939w,G-C11,950_g-c11_4_9.png,46.4,950,28.732,100.0,100.0,49.179,81.5015625,18.4984375,"[100.0, 0.0, 0.0, 0.0, 0.0]",1.4157862702228972,16.430172848303553,1.036635328233475
cm939w,G-C12,1000_g-c12_1_1.png,25.1,1000,29.889,100.0,100.0,50.569,90.11964285714284,9.880357142857145,"[100.0, 0.0, 0.0, 0.0, 0.0]",1.3657639478837962,19.781158996345624,0.9681519196996426
cm939w,G-C12,1000_g-c12_1_10.png,25.1,1000,29.889,100.0,100.0,50.569,87.63705357142857,12.362946428571428,"[98.734, 1.266, 0.0, 0.0, 0.0]",2.0401700338900497,19.640296315843603,0.8556811874974095
cm939w,G-C12,1000_g-c12_1_11.png,25.1,1000,29.889,100.0,100.0,50.569,82.83727678571428,17.162723214285712,"[96.629, 3.371, 0.0, 0.0, 0.0]",1.7974659516277969,22.244695228199237,0.8480254966216145
cm939w,G-C12,1000_g-c12_1_12.png,25.1,1000,29.889,100.0,100.0,50.569,88.5671875,11.4328125,"[97.403, 2.597, 0.0, 0.0, 0.0]",1.808136394798996,21.803422080360196,0.8946786943943188
cm939w,G-C12,1000_g-c12_1_13.png,25.1,1000,29.889,100.0,100.0,50.569,86.02031249999999,13.9796875,"[96.203, 3.797, 0.0, 0.0, 0.0]",1.845261959902329,22.26037717671888,0.88963867653327
cm939w,G-C12,1000_g-c12_1_14.png,25.1,1000,29.889,100.0,100.0,50.569,87.4453125,12.5546875,"[97.333, 2.667, 0.0, 0.0, 0.0]",1.5738431282561849,22.444547879281,0.9020184416952768
cm939w,G-C12,1000_g-c12_1_15.png,25.1,1000,29.889,100.0,100.0,50.569,87.00379464285714,12.996205357142856,"[100.0, 0.0, 0.0, 0.0, 0.0]",1.1855746396265583,20.434906943607988,0.8767938996452943
cm939w,G-C12,1000_g-c12_1_16.png,25.1,1000,29.889,100.0,100.0,50.569,87.3828125,12.617187499999998,"[98.969, 1.031, 0.0, 0.0, 0.0]",1.3163621332927051,20.586157006908667,0.9354333265911744
cm939w,G-C12,1000_g-c12_1_17.png,25.1,1000,29.889,100.0,100.0,50.569,90.04665178571429,9.953348214285716,"[98.81, 1.19, 0.0, 0.0, 0.0]",1.3443629352114634,19.8557751775106,0.9944769298090418
cm939w,G-C12,1000_g-c12_1_18.png,25.1,1000,29.889,100.0,100.0,50.569,89.19508928571429,10.804910714285716,"[100.0, 0.0, 0.0, 0.0, 0.0]",1.687121489131043,20.132696042674453,0.943888099028626
cm939w,G-C12,1000_g-c12_1_19.png,25.1,1000,29.889,100.0,100.0,50.569,87.76741071428572,12.232589285714289,"[98.913, 1.087, 0.0, 0.0, 0.0]",1.5168274290083754,22.04831528754722,0.975421983557051
cm939w,G-C12,1000_g-c12_1_2.png,25.1,1000,29.889,100.0,100.0,50.569,88.4453125,11.5546875,"[100.0, 0.0, 0.0, 0.0, 0.0]",1.301726518832621,20.85236879961201,0.9410088852312608
cm939w,G-C12,1000_g-c12_1_20.png,25.1,1000,29.889,100.0,100.0,50.569,87.02477678571428,12.975223214285714,"[95.745, 4.255, 0.0, 0.0, 0.0]",1.2795739627627345,25.64841092448553,0.9814590105799798
cm939w,G-C12,1000_g-c12_1_3.png,25.1,1000,29.889,100.0,100.0,50.569,88.62299107142857,11.37700892857143,"[98.795, 1.205, 0.0, 0.0, 0.0]",1.1944008007208349,21.324651495400783,0.8720314422048284
cm939w,G-C12,1000_g-c12_1_4.png,25.1,1000,29.889,100.0,100.0,50.569,88.51808035714286,11.481919642857145,"[100.0, 0.0, 0.0, 0.0, 0.0]",1.2998311837673922,19.81010440975771,0.8754925002372456
cm939w,G-C12,1000_g-c12_1_5.png,25.1,1000,29.889,100.0,100.0,50.569,86.81607142857143,13.183928571428572,"[96.341, 3.659, 0.0, 0.0, 0.0]",1.834277614865028,21.86463337823708,0.8800837754229733
cm939w,G-C12,1000_g-c12_1_6.png,25.1,1000,29.889,100.0,100.0,50.569,90.1810267857143,9.818973214285714,"[100.0, 0.0, 0.0, 0.0, 0.0]",1.6710666377042056,20.738602491480123,0.8980571621313244
cm939w,G-C12,1000_g-c12_1_7.png,25.1,1000,29.889,100.0,100.0,50.569,89.90334821428571,10.096651785714286,"[98.551, 1.449, 0.0, 0.0, 0.0]",1.7002740355319357,21.593788282225333,0.9145649874278436
cm939w,G-C12,1000_g-c12_1_8.png,25.1,1000,29.889,100.0,100.0,50.569,91.1390625,8.8609375,"[98.438, 1.562, 0.0, 0.0, 0.0]",1.6701944782614393,22.031497571386577,0.9720934164334656
cm939w,G-C12,1000_g-c12_1_9.png,25.1,1000,29.889,100.0,100.0,50.569,90.15044642857144,9.84955357142857,"[96.825, 3.175, 0.0, 0.0, 0.0]",1.8570418692762611,21.515839812896807,0.8441541451077987
cm939w,G-C12,1000_g-c12_2_1.png,25.1,1000,29.889,100.0,100.0,50.569,90.49754464285714,9.502455357142855,"[98.485, 1.515, 0.0, 0.0, 0.0]",1.274840048203116,24.67469150581802,1.047509197280716
cm939w,G-C12,1000_g-c12_2_10.png,25.1,1000,29.889,100.0,100.0,50.569,88.83169642857143,11.168303571428572,"[97.436, 2.564, 0.0, 0.0, 0.0]",1.2832877513954644,25.600623505034346,1.048261004026021
cm939w,G-C12,1000_g-c12_2_11.png,25.1,1000,29.889,100.0,100.0,50.569,87.6984375,12.3015625,"[97.826, 2.174, 0.0, 0.0, 0.0]",1.3306894850992557,24.003785328989764,1.0639783684061952
cm939w,G-C12,1000_g-c12_2_12.png,25.1,1000,29.889,100.0,100.0,50.569,91.12299107142856,8.877008928571428,"[100.0, 0.0, 0.0, 0.0, 0.0]",1.284537701735016,23.988676970752465,1.079275583512887
cm939w,G-C12,1000_g-c12_2_13.png,25.1,1000,29.889,100.0,100.0,50.569,86.67723214285714,13.322767857142855,"[98.824, 1.176, 0.0, 0.0, 0.0]",1.3618953098022826,24.88384116663303,1.0453564903778858
cm939w,G-C12,1000_g-c12_2_14.png,25.1,1000,29.889,100.0,100.0,50.569,87.97723214285715,12.022767857142858,"[100.0, 0.0, 0.0, 0.0, 0.0]",1.3138493470781336,24.17221340453285,1.0716005981960155
cm939w,G-C12,1000_g-c12_2_15.png,25.1,1000,29.889,100.0,100.0,50.569,85.89642857142857,14.10357142857143,"[96.591, 3.409, 0.0, 0.0, 0.0]",1.3304598631416864,26.67065769317205,1.030569592189326
cm939w,G-C12,1000_g-c12_2_16.png,25.1,1000,29.889,100.0,100.0,50.569,89.54709821428571,10.452901785714284,"[98.765, 1.235, 0.0, 0.0, 0.0]",1.3128172309811184,23.02592988089761,1.054502871334323
cm939w,G-C12,1000_g-c12_2_17.png,25.1,1000,29.889,100.0,100.0,50.569,88.96272321428572,11.037276785714283,"[97.436, 2.564, 0.0, 0.0, 0.0]",1.3116524765116202,25.59719732790524,0.9703699504297036
cm939w,G-C12,1000_g-c12_2_18.png,25.1,1000,29.889,100.0,100.0,50.569,89.59799107142857,10.402008928571428,"[98.592, 1.408, 0.0, 0.0, 0.0]",1.35322603404263,25.559452998722097,1.034910393597655
cm939w,G-C12,1000_g-c12_2_19.png,25.1,1000,29.889,100.0,100.0,50.569,86.00736607142856,13.99263392857143,"[97.872, 2.128, 0.0, 0.0, 0.0]",1.3165628349519454,24.335128956331765,1.0357955204028215
cm939w,G-C12,1000_g-c12_2_2.png,25.1,1000,29.889,100.0,100.0,50.569,89.73973214285714,10.260267857142855,"[96.923, 3.077, 0.0, 0.0, 0.0]",1.3632715249214438,25.298597661880645,1.0194636565641684
cm939w,G-C12,1000_g-c12_2_20.png,25.1,1000,29.889,100.0,100.0,50.569,85.65491071428572,14.345089285714286,"[94.565, 5.435, 0.0, 0.0, 0.0]",1.3790762443524922,25.63049148207249,0.9605918370688368
cm939w,G-C12,1000_g-c12_2_3.png,25.1,1000,29.889,100.0,100.0,50.569,90.81428571428572,9.185714285714289,"[98.571, 1.429, 0.0, 0.0, 0.0]",1.3747696986534637,23.47990256840621,1.030918816888931
cm939w,G-C12,1000_g-c12_2_4.png,25.1,1000,29.889,100.0,100.0,50.569,91.80580357142856,8.194196428571429,"[100.0, 0.0, 0.0, 0.0, 0.0]",1.323936912498766,25.5597184313609,1.052194858412917
cm939w,G-C12,1000_g-c12_2_5.png,25.1,1000,29.889,100.0,100.0,50.569,85.96696428571428,14.033035714285711,"[97.826, 2.174, 0.0, 0.0, 0.0]",1.3344673314052689,25.84856194095674,0.968401119634708
cm939w,G-C12,1000_g-c12_2_6.png,25.1,1000,29.889,100.0,100.0,50.569,89.99263392857144,10.00736607142857,"[98.611, 1.389, 0.0, 0.0, 0.0]",1.3541446506025083,24.47845903840551,1.0398031809636514
cm939w,G-C12,1000_g-c12_2_7.png,25.1,1000,29.889,100.0,100.0,50.569,89.32566964285714,10.674330357142855,"[98.551, 1.449, 0.0, 0.0, 0.0]",1.3647830351817647,23.232244265415638,0.9879303341683168
cm939w,G-C12,1000_g-c12_2_8.png,25.1,1000,29.889,100.0,100.0,50.569,88.52410714285715,11.475892857142856,"[100.0, 0.0, 0.0, 0.0, 0.0]",1.2859526798695806,25.072715902064804,1.0673034777313355
cm939w,G-C12,1000_g-c12_2_9.png,25.1,1000,29.889,100.0,100.0,50.569,84.35647321428571,15.643526785714284,"[95.294, 4.706, 0.0, 0.0, 0.0]",1.2875981774604486,26.922167881371266,0.9699540189458964
cm939w,G-C12,1000_g-c12_3_1.png,25.1,1000,29.889,100.0,100.0,50.569,85.08683035714286,14.913169642857143,"[98.795, 1.205, 0.0, 0.0, 0.0]",1.5712691627131803,23.879742699392907,0.9254409025094192
cm939w,G-C12,1000_g-c12_3_10.png,25.1,1000,29.889,100.0,100.0,50.569,89.06517857142858,10.934821428571428,"[100.0, 0.0, 0.0, 0.0, 0.0]",1.3095781982043138,23.074547596989422,1.0582926383288571
cm939w,G-C12,1000_g-c12_3_11.png,25.1,1000,29.889,100.0,100.0,50.569,85.78683035714286,14.213169642857142,"[100.0, 0.0, 0.0, 0.0, 0.0]",1.512333597096708,23.930950726874894,0.9670240882025194
cm939w,G-C12,1000_g-c12_3_12.png,25.1,1000,29.889,100.0,100.0,50.569,83.71473214285714,16.285267857142856,"[96.842, 3.158, 0.0, 0.0, 0.0]",1.5183801195927864,24.811156343676885,0.9831952915966116
cm939w,G-C12,1000_g-c12_3_13.png,25.1,1000,29.889,100.0,100.0,50.569,85.38348214285715,14.616517857142858,"[97.561, 2.439, 0.0, 0.0, 0.0]",1.3792223748230332,25.797986248875716,0.9958910091208876
cm939w,G-C12,1000_g-c12_3_14.png,25.1,1000,29.889,100.0,100.0,50.569,86.20133928571428,13.798660714285717,"[96.386, 3.614, 0.0, 0.0, 0.0]",1.4405204474079512,24.96430761118133,1.0094318374335831
cm939w,G-C12,1000_g-c12_3_15.png,25.1,1000,29.889,100.0,100.0,50.569,89.58973214285714,10.410267857142856,"[100.0, 0.0, 0.0, 0.0, 0.0]",1.4557138138973995,23.96080409382335,1.033158549765625
cm939w,G-C12,1000_g-c12_3_16.png,25.1,1000,29.889,100.0,100.0,50.569,87.7609375,12.2390625,"[97.619, 2.381, 0.0, 0.0, 0.0]",1.3162137030022067,25.606926064850445,1.06429222542731
cm939w,G-C12,1000_g-c12_3_17.png,25.1,1000,29.889,100.0,100.0,50.569,89.22790178571428,10.772098214285714,"[98.701, 1.299, 0.0, 0.0, 0.0]",1.5211803649743814,23.22580082036989,0.9858304899363228
cm939w,G-C12,1000_g-c12_3_18.png,25.1,1000,29.889,100.0,100.0,50.569,85.28839285714285,14.711607142857142,"[97.802, 2.198, 0.0, 0.0, 0.0]",1.394711455963699,24.866236071761964,1.019779564395564
cm939w,G-C12,1000_g-c12_3_19.png,25.1,1000,29.889,100.0,100.0,50.569,88.75513392857142,11.244866071428572,"[100.0, 0.0, 0.0, 0.0, 0.0]",1.3783337155913091,24.2116970606597,0.9753479050723516
cm939w,G-C12,1000_g-c12_3_2.png,25.1,1000,29.889,100.0,100.0,50.569,85.7125,14.2875,"[94.565, 5.435, 0.0, 0.0, 0.0]",1.4624074278994903,24.56365488521239,0.9222520391726317
cm939w,G-C12,1000_g-c12_3_20.png,25.1,1000,29.889,100.0,100.0,50.569,87.99241071428571,12.007589285714284,"[97.531, 2.469, 0.0, 0.0, 0.0]",1.3209895672444156,25.801776498714982,1.0196903180862686
cm939w,G-C12,1000_g-c12_3_3.png,25.1,1000,29.889,100.0,100.0,50.569,88.20357142857142,11.79642857142857,"[95.652, 4.348, 0.0, 0.0, 0.0]",1.5677796660872907,25.22699481921906,0.9671891964057738
cm939w,G-C12,1000_g-c12_3_4.png,25.1,1000,29.889,100.0,100.0,50.569,87.97879464285714,12.021205357142858,"[95.946, 4.054, 0.0, 0.0, 0.0]",1.3461416336457903,26.07482198183533,0.9842815341457986
cm939w,G-C12,1000_g-c12_3_5.png,25.1,1000,29.889,100.0,100.0,50.569,87.36696428571429,12.633035714285716,"[100.0, 0.0, 0.0, 0.0, 0.0]",1.471839125124551,23.99297379878769,1.0278741811875136
cm939w,G-C12,1000_g-c12_3_6.png,25.1,1000,29.889,100.0,100.0,50.569,88.13191964285714,11.868080357142857,"[98.701, 1.299, 0.0, 0.0, 0.0]",1.4797808137333297,24.30504881123764,0.934572774618464
cm939w,G-C12,1000_g-c12_3_7.png,25.1,1000,29.889,100.0,100.0,50.569,84.60446428571429,15.395535714285714,"[95.455, 4.545, 0.0, 0.0, 0.0]",1.3783210767546996,27.70500136719015,0.9826915876455208
cm939w,G-C12,1000_g-c12_3_8.png,25.1,1000,29.889,100.0,100.0,50.569,87.78236607142857,12.217633928571429,"[100.0, 0.0, 0.0, 0.0, 0.0]",1.571881637439156,22.36410677321376,0.9699484525800935
cm939w,G-C12,1000_g-c12_3_9.png,25.1,1000,29.889,100.0,100.0,50.569,88.04419642857142,11.955803571428572,"[100.0, 0.0, 0.0, 0.0, 0.0]",1.4976222776829995,22.56921374460785,0.9603573277413336
cm939w,G-C12,1000_g-c12_4_1.png,25.1,1000,29.889,100.0,100.0,50.569,89.20915178571428,10.790848214285717,"[98.63, 1.37, 0.0, 0.0, 0.0]",1.687617391294805,23.310763063197005,0.9547732253824436
cm939w,G-C12,1000_g-c12_4_10.png,25.1,1000,29.889,100.0,100.0,50.569,87.78526785714286,12.214732142857144,"[98.551, 1.449, 0.0, 0.0, 0.0]",1.7351260354217994,23.07370330629738,0.9062027297248932
cm939w,G-C12,1000_g-c12_4_11.png,25.1,1000,29.889,100.0,100.0,50.569,86.26138392857143,13.738616071428572,"[91.667, 8.333, 0.0, 0.0, 0.0]",1.9100095020501584,23.72469082503075,0.8620421573763825
cm939w,G-C12,1000_g-c12_4_12.png,25.1,1000,29.889,100.0,100.0,50.569,86.58950892857142,13.41049107142857,"[95.714, 4.286, 0.0, 0.0, 0.0]",1.7816265076503437,24.206432677740704,0.8990073573087302
cm939w,G-C12,1000_g-c12_4_13.png,25.1,1000,29.889,100.0,100.0,50.569,85.27433035714286,14.725669642857142,"[97.297, 2.703, 0.0, 0.0, 0.0]",1.7471589553589677,23.38582909274463,0.855977524496813
cm939w,G-C12,1000_g-c12_4_14.png,25.1,1000,29.889,100.0,100.0,50.569,86.28549107142857,13.714508928571428,"[93.846, 6.154, 0.0, 0.0, 0.0]",1.7393426874354931,24.960690278019545,0.900822527544219
cm939w,G-C12,1000_g-c12_4_15.png,25.1,1000,29.889,100.0,100.0,50.569,85.44977678571428,14.550223214285715,"[94.595, 5.405, 0.0, 0.0, 0.0]",1.8369414886709996,24.287514192499494,0.9163662375641934
cm939w,G-C12,1000_g-c12_4_16.png,25.1,1000,29.889,100.0,100.0,50.569,85.55714285714285,14.442857142857145,"[86.765, 13.235, 0.0, 0.0, 0.0]",1.821005401543196,26.007576969944385,0.8887791175844996
cm939w,G-C12,1000_g-c12_4_17.png,25.1,1000,29.889,100.0,100.0,50.569,86.93370535714286,13.066294642857144,"[97.143, 2.857, 0.0, 0.0, 0.0]",1.830917758327389,22.92237257761175,0.8820412821852066
cm939w,G-C12,1000_g-c12_4_18.png,25.1,1000,29.889,100.0,100.0,50.569,84.19464285714285,15.805357142857144,"[93.243, 6.757, 0.0, 0.0, 0.0]",1.8340364528231072,25.577426396915364,0.9213015765030468
cm939w,G-C12,1000_g-c12_4_19.png,25.1,1000,29.889,100.0,100.0,50.569,87.89330357142858,12.106696428571428,"[95.385, 4.615, 0.0, 0.0, 0.0]",1.6571658001668987,24.30377078167357,0.9325563708697012
cm939w,G-C12,1000_g-c12_4_2.png,25.1,1000,29.889,100.0,100.0,50.569,84.95535714285715,15.044642857142856,"[96.471, 3.529, 0.0, 0.0, 0.0]",1.6880520659146696,25.10578627936675,0.9176109412145284
cm939w,G-C12,1000_g-c12_4_20.png,25.1,1000,29.889,100.0,100.0,50.569,86.8609375,13.1390625,"[98.684, 1.316, 0.0, 0.0, 0.0]",1.5689448538808448,25.457523612008007,1.0076298025351522
cm939w,G-C12,1000_g-c12_4_3.png,25.1,1000,29.889,100.0,100.0,50.569,87.1015625,12.898437500000002,"[98.462, 1.538, 0.0, 0.0, 0.0]",1.7990485352602354,23.26617574061608,0.9104138154655972
cm939w,G-C12,1000_g-c12_4_4.png,25.1,1000,29.889,100.0,100.0,50.569,88.58459821428572,11.415401785714286,"[97.015, 2.985, 0.0, 0.0, 0.0]",1.7164386039257051,23.96648934044786,0.9559187067006956
cm939w,G-C12,1000_g-c12_4_5.png,25.1,1000,29.889,100.0,100.0,50.569,87.94263392857142,12.057366071428572,"[97.059, 2.941, 0.0, 0.0, 0.0]",1.5736198243978583,24.097075351581857,0.9177315930812018
cm939w,G-C12,1000_g-c12_4_6.png,25.1,1000,29.889,100.0,100.0,50.569,88.76852678571429,11.231473214285714,"[97.333, 2.667, 0.0, 0.0, 0.0]",1.8502542632677417,21.62195491794714,0.8862809012759703
cm939w,G-C12,1000_g-c12_4_7.png,25.1,1000,29.889,100.0,100.0,50.569,87.91584821428572,12.084151785714283,"[96.61, 3.39, 0.0, 0.0, 0.0]",1.7260579851158155,24.61885008827,0.9660453166834349
cm939w,G-C12,1000_g-c12_4_8.png,25.1,1000,29.889,100.0,100.0,50.569,85.38013392857144,14.619866071428572,"[95.946, 4.054, 0.0, 0.0, 0.0]",1.84539117448444,24.22856913980495,0.9057347333971972
cm939w,G-C12,1000_g-c12_4_9.png,25.1,1000,29.889,100.0,100.0,50.569,87.62142857142857,12.37857142857143,"[95.775, 4.225, 0.0, 0.0, 0.0]",1.69075033607674,24.211674207274783,0.8962274559178134
